Repository: UWMad-Informatics/better-glasses

File: BMG_full_dataset.csv (part 1 of 3)
formula,Property $\beta$1,Property Zc,Property Zc units,Property Tl,Property Tl units,Property $\alpha$,Property 1/$\omega$,Property Tx/Tl,Property Dmax,Property Dmax units,Property Tm,Property Tm units,Property $\omega$,Property $\phi$,Property $\Delta$Trg,Property Rc,Property Rc units,Property Trg,Property $\delta$,Property Zmax,Property Zmax units,Property Tx,Property Tx units,Property Density,Property Density units,Property $\gamma$,Property Structure,Property Txg,Property Txg units,Property Tg/Tm,Property $\Delta$Tx,Property Tg,Property Tg units,Property $\beta$,Property R,Property $\gamma$m
Gd$_{36}$Al$_{24}$Co$_{20}$Y$_{20}$,,3,mm,1048,K,,,0.627862595,,,,,0.149656606,,,,,0.575381679,,,,658,K,,,0.398546336,,,,,,603,K,,,
Ca$_{65}$Mg$_{10}$Zn$_{25}$,2.5459,,,659,K,0.62519,5.3405,0.625189681,2,mm,,,0.187248385,0.40723,0.12411,,,0.57208,1.461,,,412,K,,,0.39768,,,,,35,377,K,1.6649,,0.6783
(Fe$_{0.75}$B$_{0.15}$Si$_{0.10}$)$_{99}$Nb,1.9596,,,1455,K,0.58955,4.3116,0.589690722,0.5,mm,,,0.231932461,0.36769,0.06715,,,0.56,1.3399,,,858,K,,,0.37791,,,,,43,815,K,1.6128,,0.61909
Ca$_{45}$Mg$_{19}$Cu$_{36}$,2.0878,,,714,K,0.59944,4.6455,0.599439776,0.5,mm,,,0.215262082,0.38411,0.09206,,,0.55882,1.3587,,,428,K,,,0.38455,,,,,29,399,K,1.6315,,0.64006
Mg$_{59.4}$Cu$_{23}$Ag$_{6.6}$Gd$_{11}$,,,,700,K,,,,,,,,,,,,,0.607,,,,,,,,,,,,,,425,K,,,
Ni$_{69}$Cr$_{8.5}$Nb$_{3}$P$_{13.5}$B$_{6}$,,,,1243,K,,,,,,,,,,,,,0.54,,,,,,,,,,,,,,671,K,,,
Dy$_{46}$Al$_{24}$Co$_{18}$Fe$_{2}$Y$_{10}$,,5,mm,1023,K,,,0.661779081,,,,,,,,,,0.612903226,,,,677,K,,,0.41030303,,,,,,627,K,,,
Pd$_{77}$Cu$_{6}$Si$_{17}$,2.2543,,,1128,K,0.60816,,0.608156028,,,,,0.21044,0.38794,0.09053,125,K/s,0.56915,1.4115,,,686,K,,,0.38757,,,,,44,642,K,1.6377,,0.64716
Pt$_{42.5}$Cu$_{27}$Ni$_{59.5}$P$_{21}$,,20,mm,873,K,,,0.674684994,,,,,0.159647138,,,,,0.589919817,,,,589,K,,,0.424351585,,,,,,515,K,,,
Pd$_{73.5}$Cu$_{10}$Si$_{16.5}$,2.1722,,,1136,K,0.60299,4.6021,0.602992958,2,mm,,,0.217292106,0.38151,0.08147,,,0.56778,1.3951,,,685,K,,,0.38462,,,,,40,645,K,1.6298,,0.6382
Mg$_{65}$Cu$_{15}$Ag$_{5}$Pd$_{5}$Y$_{10}$,,7,mm,,,,,,,,,,,,,,,,,,,471,K,,,,,,,,,437,K,,,
Ni$_{42}$Ti$_{20}$Zr$_{20.5}$Al$_{8}$Cu$_{5}$Si$_{4.5}$,2.5309,,,1364,K,0.62757,5.75,0.627565982,2,mm,,,0.173913043,0.414,0.15474,,,0.55938,1.4243,,,856,K,,,0.40244,,,,,93,763,K,1.6813,,0.69575
Cu$_{60}$Hf$_{40}$,,,,1290,K,,,0.641,,,,,0.185309662,,,,,0.599,,,,827,K,,,0.401,,,,,54,773,K,,1.254,
Zr$_{45.38}$Ti$_{9.62}$Cu$_{8.75}$Ni$_{10}$Be$_{26.25}$,1.8515,,,1239,K,0.59726,,0.597255851,,,,,0.17272,0.39587,0.18994,17.5,K/s,0.50282,1.2013,,,740,K,,,0.39742,,,,,117,623,K,1.6906,,0.69169
Cu$_{55}$Zr$_{40}$Ga$_{5}$,3.3451,,,1193,K,0.65298,5.5032,0.652975692,2,mm,,,0.181712458,0.41102,0.09409,,,0.61693,1.7046,,,779,K,,,0.40384,,,,,43,736,K,1.6754,,0.68902
Zr$_{51}$Cu$_{20.7}$Ni$_{12}$Al$_{16.3}$,5.2402,,,1132,K,0.70671,8.0878,0.706713781,3,mm,,,0.123643018,0.46397,0.19024,,,0.63781,1.9512,,,800,K,,,0.4315,,,,,78,722,K,1.7458,,0.77562
Pd$_{45}$Cu$_{25}$Ni$_{10}$P$_{20}$,9.1945,,,884,K,0.76357,,0.763574661,,,,,0.07688,0.50519,0.27682,0.1,K/s,0.67308,2.3356,,,675,K,,,0.45639,,,,,80,595,K,1.8075,,0.85407
Cu$_{45}$Zr$_{48}$Al$_{7}$,3.0744,,,1186,K,0.64587,5.6607,0.645868465,5,mm,,,0.176656597,0.41741,0.12134,,,0.59696,1.6025,,,766,K,,,0.40444,,,,,58,708,K,1.6789,,0.69477
La$_{62}$Al$_{14}$(Cu$_{.833}$Ag$_{.167}$)$_{20}$(Ni$_{.15}$Co$_{.15}$)$_{4}$,3.3482,,,713,K,0.66199,7.1206,0.661991585,16,mm,,,0.140437604,0.43869,0.19934,,,0.57784,1.5681,,,472,K,,,0.41956,,,,,60,412,K,1.7235,,0.74614
Ti$_{50}$Ni$_{24}$Cu$_{20}$BSi$_{2}$Sn$_{3}$,2.233,,,1310,K,0.61069,5.1457,0.610687023,1,mm,,,0.194337019,0.39981,0.12671,,,0.5542,1.3699,,,800,K,,,0.39293,,,,,74,726,K,1.6561,,0.66718
Ni$_{66}$Zr$_{34}$,,,,1393,K,,,0.629,,,,,0.217716165,,,,,0.617,,,,876,K,,,0.389,,,,,17,859,K,,1.254,
Cu$_{60}$Hf$_{25}$Ti$_{15}$,3.8506,,,1177,K,0.6712,6.3111,0.671197961,4,mm,,,0.158450983,0.43388,0.13423,,,0.62022,1.7673,,,790,K,,,0.41426,,,,,60,730,K,1.7024,,0.72218
Ca$_{70}$Mg$_{15}$Zn$_{15}$,1.7393,,,688,K,0.57703,4.2763,0.577034884,0.5,mm,,,0.233847017,0.36873,0.08202,,,0.53924,1.2524,,,397,K,,,0.37488,,,,,26,371,K,1.6093,,0.61483
((Co$_{0.9}$Fe$_{0.1}$)$_{0.75}$B$_{0.2}$Si$_{0.05}$)$_{96}$Nb$_{4}$,1.7956,,,1457,K,0.57859,4.1334,0.578586136,2,mm,,,0.241931582,0.3589,0.06116,,,0.551,1.289,,,843,K,,,0.37301,,,,,40,803,K,1.6009,,0.60604
Co$_{43}$Fe$_{20}$Ta$_{5.5}$B$_{31.5}$,3.0196,,,1526,K,0.64351,5.5694,0.643512451,2,mm,,,0.179552555,0.4149,0.11688,,,0.59633,1.5942,,,982,K,,,0.40312,,,,,72,910,K,1.6755,,0.69069
Cu$_{65}$Hf$_{35}$,,,,1259,K,,,0.661,,,,,0.173015649,,,,,0.621,,,,832,K,,,0.408,,,,,51,781,K,,1.254,
Cu$_{55}$Hf$_{45}$,,,,1295,K,,,0.641,,,,,0.182545866,,,,,0.595,,,,830,K,,,0.402,,,,,59,771,K,,0.797,
{[(Fe0.6Co0.4)0.75B0.2Si0.05]0.96Nb0.04}97Cr3,2.0175,,,1474,K,0.5929,4.3524,0.592944369,3.5,mm,,,0.229758294,0.3691,0.0669,,,0.5638,1.3593,,,874,K,,,0.3792,,,,,43,831,K,1.6155,,0.6221
Cu$_{44}$Zr$_{44}$Ag$_{12}$,3.4008,,,1156,K,0.6609,6.5872,0.660899654,4,mm,,,0.15180957,0.4353,0.1695,,,0.5917,1.6186,,,764,K,,,0.4152,,,,,80,684,K,1.7087,,0.7301
Au$_{35}$Ca$_{65}$,,,,1116,K,,,,,,,,,,,,,0.508,,,,,,,,,,,,,,567,K,,0.711,
Mg$_{65}$Cu$_{15}$Ag$_{10}$Y$_{10}$,,7,mm,694,K,,,0.675792507,,,,,0.141126709,,,,,0.616714697,,,,469,K,,,0.418003565,,41,K,,,428,K,,,
Ag$_{10}$Cu$_{25}$Zr$_{65}$,,,,,,,,,,,,,,,,,,,,,,690.3411,K,,,,,,,,64.51378546,625.8273,K,,,
Fe$_{58}$Cr$_{5}$Mo$_{14}$Er$_{2}$C$_{15}$B$_{6}$,1.9079,,,1416,K,0.58545,4.1911,0.585451977,6,mm,,,0.238600845,0.35989,0.05778,,,0.56003,1.3307,,,829,K,,,0.37528,,,,,36,793,K,1.6054,,0.61088
Ca$_{40}$Mg$_{30}$Cu$_{30}$,2.437,,,694,K,0.6196,5.1768,0.619596542,0.5,mm,,,0.193169526,0.40246,0.11706,,,0.56916,1.4381,,,430,K,,,0.39486,,,,,35,395,K,1.6578,,0.67003
Mg$_{65}$Cu$_{15}$Ag$_{10}$Gd$_{10}$,3.7056,,,686,K,0.6691,6.6082,0.66909621,7.5,mm,,,0.151327139,0.43835,0.15926,,,0.60641,1.7,,,459,K,,,0.41652,,,,,43,416,K,1.7098,,0.73178
Fe$_{74.5}$Mo$_{5.5}$P$_{12.5}$C$_{5}$B$_{2.5}$,,,,1219,K,,,,,,,,,,,,,0.57,,,,,,,,,,,,,,695,K,,,
Cu$_{50}$Zr$_{45}$Al$_{5}$,,,,1149.18,K,,,,,,,,,,,,,0.61,,,,,,,,,,,,,72,701,K,,,
Ce$_{70}$Al$_{15}$Cu$_{15}$,,,,774.4681,K,,,,,,,,0.257095942,,,,,0.47,,,,406,K,,,0.356619571,,,,,42,364,K,,,
Fe$_{72}$Nb$_{4}$B$_{20}$Si$_{4}$,2.541,,,1420,K,0.61972,4.7093,0.61971831,2,mm,,,0.212345784,0.38073,0.06574,,,0.59296,1.5225,,,880,K,,,0.38904,,,,,38,842,K,1.6381,,0.64648
Cu$_{45}$Zr$_{45}$Al$_{10}$,,,,1159,K,,,,,,,,0.153,,,,,0.61,,,,776,K,,,0.416,,,,,70,706,K,,,
Pd$_{79}$Cu$_{3}$Ag$_{3}$Si$_{10}$P$_{5}$,4.0183,,,1005,K,0.6796,7.2621,0.67960199,5,mm,,,0.137701216,0.44804,0.18481,,,0.60697,1.7291,,,683,K,,,0.42291,,,,,73,610,K,1.7266,,0.75224
Ca$_{50}$Mg$_{22.5}$Cu$_{27.5}$,3.6199,,,663,K,0.66667,6.5621,0.666666667,10,mm,,,0.152390241,0.4371,0.1597,,,0.60332,1.6806,,,442,K,,,0.4158,,,,,42,400,K,1.7083,,0.73002
La$_{70}$Al$_{14}$(CuNi)$_{16}$,,0.5,mm,763,K,,,0.56225426,,,,,0.222226104,,,,,0.52948886,,,,429,K,,,0.367609254,,,,,,404,K,,,
Ca$_{55}$Mg$_{20}$Zn$_{25}$,2.1834,,,702,K,0.60969,5.2947,0.60968661,2,mm,,,0.188868113,0.40167,0.14107,,,0.54558,1.3417,,,428,K,,,0.39447,,,,,45,383,K,1.6631,,0.67379
Cu$_{60}$Zr$_{40}$,,,,1198,K,,,0.634,,,,,0.21001032,,,,,0.618,,,,760,K,,,0.392,,,,,20,740,K,,1.254,
Ti$_{55}$Zr$_{10}$Cu$_{9}$Ni$_{8}$Be$_{18}$,3.5045,,,1013,K,0.65844,5.6532,0.658440276,6,mm,,,0.176890964,0.41566,0.09896,,,0.62093,1.737,,,667,K,,,0.40621,,,,,38,629,K,1.6813,,0.69595
Ti$_{45}$Ni$_{15}$Cu$_{25}$Sn$_{3}$Be$_{7}$Zr$_{5}$,3.1336,,,1142,K,0.64886,5.8395,0.648861646,5,mm,,,0.171247538,0.42179,0.13203,,,0.59545,1.6039,,,741,K,,,0.4067,,,,,61,680,K,1.6852,,0.70228
Mg$_{75}$Ni$_{15}$Nd$_{10}$,2.0654,,,790,K,0.59494,,0.594936709,,,,,0.23164,0.36494,0.05882,46.1,K/s,0.56962,1.3824,,,470,K,,,0.37903,,,,,20,450,K,1.6141,,0.62025
Fe$_{69}$Ni$_{3}$Y$_{6}$B$_{22}$,2.2617,,,1503,K,0.6055,4.4433,0.605455755,1.5,mm,,,0.225057952,0.3685,0.0572,,,0.5815,1.4467,,,910,K,,,0.3828,,,,,36,874,K,1.6227,,0.6294
Fe$_{70}$Co$_{2}$Y$_{6}$B$_{22}$,3.7414,,,1420,K,0.6648,5.6668,0.664788732,2,mm,,,0.176466436,0.4135,0.0881,,,0.6324,1.8084,,,944,K,,,0.4073,,,,,46,898,K,1.6836,,0.6972
La$_{55}$Al$_{25}$Ni$_{5}$Cu$_{15}$,1.8617,,,878.1,K,0.59219,,0.592187678,,,,,0.19623,0.39166,0.14535,35.9,K/s,0.52283,1.2411,,,520,K,,,0.38887,,,,,60.9,459.1,K,1.6555,,0.66154
Pd$_{42.5}$Cu$_{30}$Ni$_{7.5}$P$_{20}$,12.513,,,834,K,0.79137,,0.791366906,,,,,0.05436,0.52463,0.33077,0.067,K/s,0.68825,2.5385,,,660,K,,,0.46875,,,,,86,574,K,1.8381,,0.89448
Fe$_{68}$Mo$_{4}$Y$_{6}$B$_{22}$,2.9187,,,1488,K,0.6344,4.8139,0.634408602,6.5,mm,,,0.207731777,0.3754,0.0506,,,0.6149,1.6475,,,944,K,,,0.3928,,,,,29,915,K,1.6466,,0.6539
Ca$_{55}$Mg$_{15}$Cu$_{30}$,2.3975,,,706,K,0.61898,5.3019,0.61898017,3,mm,,,0.18861163,0.405,0.12945,,,0.56232,1.4142,,,437,K,,,0.39619,,,,,40,397,K,1.6631,,0.67564
Zr$_{48}$Cu$_{36}$Ag$_{8}$Al$_{8}$,4.4049,,,1143,K,0.69204,8.3717,0.692038495,25,mm,,,0.119450052,0.45863,0.223,,,0.604,1.7461,,,791,K,,,0.43153,,,,,101,690,K,1.7501,,0.7804
Cu$_{51.5}$Zr$_{40.5}$Al$_{8}$,,,,1176,K,,,,,,,,0.158,,,,,0.621,,,,790,K,,,0.414,,,,,60,730,K,,,
((Co$_{0.6}$Fe$_{0.4}$)$_{0.75}$B$_{0.2}$Si$_{0.05}$)$_{96}$Nb$_{4}$,2.3279,,,1418,K,0.61001,4.6093,0.610014104,4,mm,,,0.216952683,0.37927,0.07059,,,0.58,1.4538,,,865,K,,,0.38599,,,,,42,823,K,1.6314,,0.63963
Ca$_{65}$Mg$_{20}$Zn$_{15}$,2.225,,,668,K,0.60629,4.6931,0.606287425,5,mm,,,0.213078775,0.38548,0.08681,,,0.56886,1.4063,,,405,K,,,0.38645,,,,,25,380,K,1.6347,,0.64371
Ca$_{40}$Mg$_{25}$Cu$_{35}$,2.922,,,680,K,0.64118,5.6959,0.641176471,4,mm,,,0.17556488,0.41762,0.13167,,,0.58676,1.5516,,,436,K,,,0.40408,,,,,37,399,K,1.6795,,0.69559
La$_{55}$Al$_{25}$Ni$_{5}$Cu$_{10}$Co$_{5}$,3.1989,,,822.5,K,0.65872,,0.658723404,,,,,0.13609,0.43699,0.21439,18.8,K/s,0.56559,1.5164,,,541.8,K,,,0.42075,,,,,76.6,465.2,K,1.7303,,0.75185
Ni$_{60}$Zr$_{20}$Ti$_{5}$Nb$_{10}$Al$_{5}$,3.1724,,,1379,K,0.6498,5.7914,0.649746193,2,mm,,,0.172669821,0.4209,0.1266,,,0.599,1.6203,,,896,K,,,0.4064,,,,,70,826,K,1.6837,,0.7005
Zr$_{54}$Cu$_{38}$Al$_{8}$,,,,1190,K,,,,,,,,0.179,,,,,0.581,,,,757,K,,,0.402,,,,,65,692,K,,,
Cu$_{38}$Zr$_{46}$Ag$_{8}$Al$_{8}$,4.4909,,,1145,K,0.6943,8.5442,0.694323144,20,mm,,,0.117038459,0.4603,0.2274,,,0.6044,1.755,,,795,K,,,0.4328,,,,,103,692,K,1.7532,,0.7843
Be$_{30}$Zr$_{70}$,,,,1393,K,,,0.465,,,,,0.334821154,,,,,0.44,,,,648,K,5.72,g/cm3,0.323,,,,,35,613,K,,0.709,
Ni$_{60}$Nb$_{20}$Zr$_{20}$,3.0401,,,1391,K,0.64055,5.0735,0.64054637,0.5,mm,,,0.197102592,0.39301,0.07063,,,0.61323,1.6561,,,891,K,,,0.39706,,,,,38,853,K,1.6578,,0.66786
Fe$_{74}$Mo$_{4}$Ga$_{2}$P$_{10}$C$_{4}$B$_{4}$Si$_{2}$,2.4765,,,1276,K,0.61919,4.9375,0.619122257,1.5,mm,,,0.202531646,0.39453,0.09331,,,0.58,1.4743,,,790,K,,,0.39189,,,,,50,740,K,1.6476,,0.65838
(Cu$_{0.5}$Zr$_{0.425}$Ti$_{0.075}$)$_{98.8}$Sn$_{0.6}$Si$_{0.6}$,3.022,,,1141,K,0.6433,5.5268,0.643295355,7,mm,,,0.180936527,0.4137,0.1133,,,0.5977,1.5991,,,734,K,,,0.4026,,,,,52,682,K,1.674,,0.6889
(Fe$_{0.75}$B$_{0.15}$Si$_{0.10}$)$_{99}$Zr,2.6293,,,1469,K,0.62539,4.9682,0.625595643,0.75,mm,,,0.201280142,0.39455,0.08631,,,0.59,1.5253,,,919,K,,,0.39332,,,,,52,867,K,1.65,,0.66077
Pd$_{81}$Si$_{19}$,,,,1128,K,,,0.616,,,,,0.192593439,,,,,0.562,,,,695,K,,,0.394,,,,,61,634,K,,0.775,
Zr$_{52.5}$Cu$_{17.9}$Ni$_{14.5}$Al$_{10}$Ti$_{5}$,,,,1091,K,,,,,,,,,,,,,0.606,,,,,,,,,,,,,,661,K,,,
Cu$_{43}$Zr$_{40}$Ag$_{7}$Ti$_{10}$,3.0808,,,1095,K,0.6457,5.5998,0.6456621,7,mm,,,0.178577806,0.4158,0.1162,,,0.5991,1.6105,,,707,K,,,0.4038,,,,,51,656,K,1.6768,,0.6922
Zr$_{55}$Al$_{20}$Co$_{25}$,3.8972,,,1245,K,0.6747,6.7922,0.674698795,2.5,mm,,,0.147227702,0.44212,0.16322,,,0.61124,1.7355,,,840,K,,,0.41874,,,,,79,761,K,1.7151,,0.73815
Zr$_{65}$Be$_{35}$,1.0262,,,1238,K,0.50323,,0.503231018,,,,,0.33047,0,0,1E7,K/s,0.50323,1.013,,,623,K,,,0.33477,,,,,0,623,K,1.5032,,0.50323
Mg$_{65}$Cu$_{20}$Ni$_{5}$Gd$_{10}$,,5,mm,786,K,,,0.611959288,,,,,,,,,,0.534351145,,,,481,K,,,0.398839138,,,,,,420,K,,,
La$_{68}$Al$_{14}$(CuNi)$_{18}$,,1,mm,724,K,,,0.595303867,,,,,0.188980086,,,,,0.559392265,,,,431,K,,,0.381753764,,,,,,405,K,,,
Mg$_{65}$Cu$_{15}$Ag$_{10}$Y$_{2}$Gd$_{8}$,4.0633,,,683,K,0.67936,6.9632,0.679355783,9,mm,,,0.143612132,0.44537,0.1673,,,0.61493,1.7643,,,464,K,,,0.42067,,,,,44,420,K,1.7197,,0.74378
Zr$_{41.2}$Ti$_{13.8}$Cu$_{12.5}$Ni$_{10}$Be$_{22.5}$,3.9881,,,996,K,0.6747,,0.674698795,,,,,0.15747,0.43483,0.13137,1.4,K/s,0.6255,1.8016,,,672,K,,,0.41507,,,,,49,623,K,1.7042,,0.7239
Pr$_{72}$(CuNi)$_{25}$Al$_{3}$,,1.5,mm,743,K,,,0.541049798,,,,,0.27943195,,,,,0.493943472,,,,402,K,,,0.362162162,,,,,,367,K,,,
Pd$_{95}$Si$_{5}$,0.3863,,,1688,K,0.38329,,0.383293839,,,,,0.44582,0,0,5E7,K/s,0.38329,0.6215,,,647,K,,,0.27709,,,,,0,647,K,1.3833,,0.38329
Cu$_{52.5}$Hf$_{40}$Al$_{7.5}$,3.7317,,,1250,K,0.6664,5.977,0.6664,3,mm,,,0.167308014,0.42547,0.11465,,,0.6232,1.7686,,,833,K,,,0.41055,,,,,54,779,K,1.6925,,0.7096
Fe$_{68}$Co$_{4}$Y$_{6}$B$_{22}$,3.7686,,,1414,K,0.6655,5.6683,0.665487977,2,mm,,,0.176419738,0.4131,0.0869,,,0.6337,1.8166,,,941,K,,,0.4074,,,,,45,896,K,1.6839,,0.6973
Cu$_{47}$Ti$_{33}$Zr$_{9}$Nb$_{2}$Ni$_{8}$Si,3.5197,,,1159,K,0.65746,5.4411,0.65746333,5,mm,,,0.183786367,0.40529,0.07889,,,0.62813,1.768,,,762,K,,,0.40382,,,,,34,728,K,1.6748,,0.6868
Ni$_{65}$Zr$_{35}$,,,,1353,K,,,0.638,,,,,0.199569456,,,,,0.611,,,,863,K,,,0.396,,,,,36,827,K,,1.54,
Cu$_{47}$Ti$_{33}$Zr$_{11}$Ni$_{2}$Sn$_{6}$Si,,,,1181,K,,,,,,,,0.113943561,,,,,0.582403906,,,,809,K,,,0.432977825,,,,,121,688,K,,,
Cu$_{40}$Zr$_{40}$Ag$_{10}$Al$_{10}$,2.1047,,,1273,K,0.6009,4.7166,0.600942655,3,mm,,,0.212017131,0.3869,0.0977,,,0.5577,1.3588,,,765,K,,,0.3858,,,,,55,710,K,1.6352,,0.6442
Ca$_{62.5}$Mg$_{17.5}$Zn$_{20}$,2.9721,,,640,K,0.64375,5.8385,0.64375,10,mm,,,0.171276869,0.42074,0.13962,,,0.58594,1.5547,,,412,K,,,0.40591,,,,,37,375,K,1.6846,,0.70156
Ti$_{53}$Cu$_{15}$Ni$_{18.5}$Al$_{7}$Si$_{3}$Hf$_{3}$B$_{0.5}$,2.25,,,1230,K,0.60894,4.8585,0.608943089,2,mm,,,0.205824843,0.39211,0.10093,,,0.56504,1.4,,,749,K,,,0.38909,,,,,54,695,K,1.6427,,0.65285
Zr$_{57}$Nb$_{5}$Cu$_{15.4}$Ni$_{12.6}$Al$_{10}$,,,,1115,K,,,,,,,,,,,,,0.604,,,,,,,,,,,,,,674,K,,,
Ni$_{60}$Zr$_{20}$Ti$_{7.5}$Nb$_{7.5}$Al$_{5}$,2.917,,,1385,K,0.639,5.4044,0.63898917,2,mm,,,0.185034416,0.41,0.1087,,,0.595,1.5775,,,885,K,,,0.4006,,,,,61,824,K,1.669,,0.683
Al$_{23.5}$Co$_{23.5}$Zr$_{53}$,,,,1320,K,,,,,,,,0.177610985,,,,,0.59,,,,849,K,,,0.403708987,,,,,66,783,K,,,
Pr$_{60}$Fe$_{30}$Al$_{10}$,,,,950.1,K,,,,,,873.4,K,,,,,,0.605,,3,mm,,,,,,off eutectic,,,0.658,,575,K,,,
Ni$_{42}$Ti$_{19}$Zr$_{22.5}$Al$_{8}$Cu$_{5}$Si$_{3.5}$,2.4688,,,1363,K,0.62069,5.1537,0.620689655,3,mm,,,0.194035353,0.402,0.11321,,,0.57227,1.4511,,,846,K,,,0.39477,,,,,66,780,K,1.6569,,0.66911
Cu$_{42}$Zr$_{42}$Ag$_{8}$Al$_{8}$,2.933,,,1213,K,0.643,5.9275,0.6430338,12,mm,,,0.168705188,0.4219,0.1476,,,0.5812,1.5354,,,780,K,,,0.4067,,,,,75,705,K,1.6876,,0.7049
Sc$_{36}$Al$_{24}$Co$_{20}$Y$_{20}$,,3,mm,1048,K,,,0.72519084,,,,,0.174749271,,,,,0.631679389,,,,760,K,,,0.444444444,,,,,,662,K,,,
Cu$_{46.4}$Ag$_{11.6}$Zr$_{35}$Ti$_{7}$,3.3675,,,1119,K,0.65416,5.5838,0.654155496,6,mm,,,0.179089509,0.4141,0.1,,,0.61573,1.7023,,,732,K,,,0.40487,,,,,43,689,K,1.6781,,0.69258
Cu$_{48}$Zr$_{48}$Ag$_{4}$,2.4334,,,1199,K,0.6197,5.206,0.619683069,3,mm,,,0.192086055,0.4032,0.1197,,,0.568,1.4344,,,743,K,,,0.3952,,,,,62,681,K,1.659,,0.6714
Cu$_{45}$Zr$_{45}$Ag$_{10}$,3.1793,,,1159,K,0.6523,6.1784,0.652286454,6,mm,,,0.161854202,0.428,0.1534,,,0.5893,1.5882,,,756,K,,,0.4104,,,,,73,683,K,1.6962,,0.7153
Fe$_{75}$Mo$_{4}$P$_{10}$C$_{4}$B$_{4}$Si$_{3}$,3.2838,,,1227,K,0.65131,5.5217,0.651181744,4,mm,,,0.181103646,0.41236,0.099,,,0.613,1.683,,,799,K,,,0.40379,,,,,47,752,K,1.6755,,0.68963
Er$_{50}$Al$_{24}$Co$_{20}$Y$_{6}$,,8,mm,1079,K,,,0.65060241,,,,,0.131787543,,,,,0.603336423,,,,702,K,,,0.405780347,,,,,,651,K,,,
Ca$_{70}$Mg$_{10}$Zn$_{20}$,2.1999,,,657,K,0.60731,4.926,0.607305936,0.5,mm,,,0.203004466,0.39408,0.11034,,,0.5586,1.3759,,,399,K,,,0.38965,,,,,32,367,K,1.6458,,0.65601
Ti$_{50}$Cu$_{42.5}$Ni$_{7.5}$,1.7679,,,1226,K,0.57749,4.174,0.577487765,0.2,mm,,,0.239578342,0.36255,0.06835,,,0.54649,1.2734,,,708,K,,,0.37342,,,,,38,670,K,1.6032,,0.60848
Fe$_{61}$B$_{15}$Mo$_{7}$Zr$_{8}$Co$_{7}$Y$_{2}$,2.5196,,,1490,K,0.61503,4.318,0.615033557,5,mm,,,0.231588698,0.32642,0.02016,,,0.60711,1.5654,,,916.4,K,,,0.38269,,,,,11.8,904.6,K,1.6202,,0.62295
Ni$_{69}$Cr$_{8.5}$Nb$_{3}$P$_{19.5}$,,,,1136,K,,,,,,,,,,,,,0.581,,,,,,,,,,,,,,660,K,,,
Ca$_{60}$Mg$_{20}$Cu$_{20}$,2.2534,,,678,K,0.60767,4.7046,0.607669617,4,mm,,,0.212557922,0.38578,0.08591,,,0.5708,1.4158,,,412,K,,,0.38685,,,,,25,387,K,1.6354,,0.64454
La$_{62.5}$Al$_{12.5}$Ag$_{5}$Cu$_{17.5}$Fe$_{2.5}$,2.9737,,,711,K,0.6526,7.5158,0.652601969,7,mm,,,0.133053035,0.4326,0.2281,,,0.5499,1.45,,,464,K,,,0.4211,,,,,73,391,K,1.7366,,0.7553
Zr$_{50}$Cu$_{38}$Al$_{12}$,,,,1170,K,,,,,,,,0.17,,,,,0.617,,,,774,K,,,0.409,,,,,52,722,K,,,
Cu$_{54}$Ni$_{6}$Zr$_{22}$Ti$_{18}$,,6,mm,1287,K,,,0.597513598,,,,,0.249351334,,,,,0.553224553,,,,769,K,,,0.384692346,,,,,,712,K,,,
Fe$_{56}$Co$_{16}$Y$_{6}$B$_{22}$,2.5432,,,1494,K,0.6205,4.784,0.620481928,2.5,mm,,,0.2090301,0.3858,0.0735,,,0.5904,1.5147,,,927,K,,,0.3902,,,,,45,882,K,1.6414,,0.6506
Al$_{22.3}$Co$_{22.3}$Zr$_{55.4}$,,,,1326,K,,,,,,,,0.20818504,,,,,0.578,,,,815,K,,,0.389393215,,,,,48,767,K,,,
Pd$_{37.5}$Cu$_{30}$Ni$_{12.5}$P$_{20}$,4.6537,,,929,K,0.69645,,0.696447793,,,,,0.12192,0.46048,0.21008,0.133,K/s,0.61572,1.8123,,,647,K,,,0.43105,,,,,75,572,K,1.7468,,0.77718
Mg$_{65}$Cu$_{25}$Gd$_{5}$Y$_{5}$,2.7738,,,755,K,0.64371,7.0125,0.643708609,5,mm,,,0.142602496,0.42695,0.21345,,,0.54702,1.4211,,,486,K,,,0.4161,,,,,73,413,K,1.7238,,0.7404
Zr$_{50}$Cu$_{43}$Al$_{7}$,,,,1181,K,,,,,,,,0.141,,,,,0.595,,,,792,K,,,0.405,,,,,89,703,K,,,
Zr$_{48}$Cu$_{42}$Al$_{7}$Ag$_{3}$,3.8596,,,1135,K,0.67225,6.473,0.672246696,10,mm,,,0.154487873,0.43708,0.14483,,,0.61674,1.754,,,763,K,,,0.4158,,,,,63,700,K,1.7067,,0.72775
Zr$_{46}$Cu$_{49}$Al$_{5}$,,,,1193,K,,,,,,,,0.186,,,,,0.596,,,,762,K,,,0.4,,,,,51,711,K,,,
Sm$_{40}$Al$_{25}$Co$_{20}$Y$_{15}$,,3,mm,950,K,,,0.691578947,,,,,0.175578392,,,,,0.621052632,,,,657,K,,,0.426623377,,,,,,590,K,,,
Cu$_{60}$Hf$_{20}$Ti$_{20}$,2.8791,,,1211,K,0.63336,4.8494,0.633360859,4,mm,,,0.206211078,0.3806,0.05732,,,0.61107,1.6285,,,767,K,,,0.39313,,,,,27,740,K,1.6476,,0.65566
Al$_{32}$Ca$_{58}$Mg$_{10}$,,,,873,K,,,,,,,,0.211502783,,,,,0.587628866,,,,539,K,,,0.388888889,,,,,,513,K,,,
Ca$_{58}$Mg$_{18}$Cu$_{24}$,2.8458,,,667,K,0.63868,5.706,0.63868066,6,mm,,,0.175254118,0.41727,0.1362,,,0.58171,1.5269,,,426,K,,,0.40379,,,,,38,388,K,1.6796,,0.69565
Ce$_{60}$Al$_{20}$Co$_{20}$,,,,798.4934,K,,,,,,,,0.212318634,,,,,0.531,,,,468,K,,,0.38282415,,,,,44,424,K,,,
Cu$_{49}$Hf$_{42}$Al$_{9}$,4.5063,,,1249,K,0.69095,7.47,0.690952762,10,mm,,,0.133868809,0.45385,0.18047,,,0.6229,1.8323,,,863,K,,,0.42575,,,,,85,778,K,1.7322,,0.75901
Ni$_{59}$Zr$_{16}$Ti$_{13}$Si$_{3}$Sn$_{2}$Nb$_{7}$,4.3213,,,1301,K,0.68025,,0.680245965,,,,,0.16729,0.41989,0.08772,40,K/s,0.6495,1.9408,,,885,K,,,0.4124,,,,,40,845,K,1.6968,,0.71099
Al$_{20}$Ca$_{65}$Mg$_{15}$,,,,776,K,,,,,,,,0.195596607,,,,,0.596649485,,,,491,K,,,0.396287328,,,,,,463,K,,,
Ca$_{55}$Mg$_{25}$Ag$_{20}$,,,,661.8945,K,,,,,,,,0.181066096,,,,,0.616623225,,,,432.3881,K,,,0.404088163,,,,,26.07142857,408.1395,K,,,
La$_{55}$Al$_{15}$Ag$_{10}$Cu$_{20}$,2.1742,,,787,K,0.6137,5.8935,0.613722999,2,mm,,,0.169678459,0.4071,0.1806,,,0.5286,1.3019,,,483,K,,,0.4015,,,,,67,416,K,1.6896,,0.6989
Ce$_{70}$Al$_{10}$Cu$_{20}$,,2,mm,,,,,,,,,,0.168000357,,,,,,,,,401,K,,,,,,,,,341,K,,,
Pd$_{84}$Si$_{16}$,,,,1108,K,,,0.578,,,,,0.263558699,,,,,0.573,,,,640,K,,,0.367,,,,,5,635,K,,0.775,
Ag$_{30}$Cu$_{40}$Zr$_{30}$,,,,709.9448,K,,,,,,,,,,,,,1.005039841,,,,753.4057,K,,,0.529274929,,,,,39.88290733,713.5228,K,,,
Zr$_{50}$Cu$_{43}$Ag$_{7}$,2.4671,,,1171,K,0.6208,5.1801,0.620836892,4,mm,,,0.193046466,0.4027,0.1155,,,0.5713,1.4482,,,727,K,,,0.3951,,,,,58,669,K,1.658,,0.6704
Fe$_{68}$Mo$_{5}$Ni$_{5}$Cr$_{2}$P$_{12.5}$C$_{5}$B$_{2.5}$,,,,1213,K,,,,,,,,,,,,,0.567,,,,,,,,,,,,,,688,K,,,
Ca$_{55}$Mg$_{20}$Cu$_{25}$,1.9665,,,720,K,0.59167,4.4746,0.591666667,2,mm,,,0.223483663,0.37704,0.08411,,,0.55417,1.3271,,,426,K,,,0.3807,,,,,27,399,K,1.6218,,0.62917
Ti$_{42.5}$Zr$_{2.5}$Hf$_{5}$Cu$_{42.5}$Ni$_{7.5}$,2.1602,,,1203,K,0.60349,4.7104,0.603491272,2.5,mm,,,0.212296196,0.38659,0.09316,,,0.56276,1.3802,,,726,K,,,0.38617,,,,,49,677,K,1.6351,,0.64422
Hf$_{48}$Cu$_{29.25}$Ni$_{9.75}$Al$_{13}$,4.1623,,,1280,K,0.6828,7.2527,0.6828125,10,mm,,,0.137879686,0.4492,0.1798,,,0.6133,1.7657,,,874,K,,,0.4232,,,,,89,785,K,1.7267,,0.7523
(Cu$_{0.6}$Hf$_{0.25}$Ti$_{0.15}$)$_{94}$Nb$_{6}$,3.5655,,,1190,K,0.65966,5.586,0.659663866,4,mm,,,0.179018976,0.41208,0.08989,,,0.62605,1.764,,,785,K,,,0.40568,,,,,40,745,K,1.6797,,0.69328
{[(Fe0.6Co0.4)0.75B0.2Si0.05]0.96Nb0.04}99Cr1,2.0623,,,1462,K,0.5958,4.4073,0.595759234,4,mm,,,0.226896286,0.3719,0.0693,,,0.5657,1.3717,,,871,K,,,0.3805,,,,,44,827,K,1.6189,,0.6259
Zr$_{57}$Ti$_{5}$Al$_{10}$Cu$_{20}$Ni$_{8}$,2.6949,,,1145.2,K,0.62871,,0.628711142,,,,,0.19701,0.39883,0.09242,10,K/s,0.5909,1.5368,,,720,K,,,0.39519,,,,,43.3,676.7,K,1.6549,,0.66652
Zr$_{52}$Cu$_{38}$Al$_{10}$,,,,1181,K,,,,,,,,0.172,,,,,0.606,,,,767,K,,,0.411,,,,,62,705,K,,,
La$_{65}$Al$_{14}$Cu$_{9.2}$Ag$_{1.8}$Ni$_{5}$Co$_{5}$,,,,687,K,,,,,,,,,,,,,0.61,,,,,,,,,,,,,,419,K,,,
Fe$_{79}$P$_{10}$C$_{4}$B$_{4}$Si$_{3}$,2.3972,,,1263,K,0.61292,4.606,0.612826603,1,mm,,,0.21710812,0.37722,0.06503,,,0.586,1.4805,,,774,K,,,0.38646,,,,,34,740,K,1.6319,,0.63985
Zr$_{54}$Cu$_{40}$Al$_{6}$,,,,1216,K,,,,,,,,0.203,,,,,0.56,,,,741,K,,,0.39,,,,,57,684,K,,,
(Fe$_{0.75}$B$_{0.15}$Si$_{0.10}$)$_{98}$Nb$_{2}$,2.2971,,,1425,K,0.61071,4.8258,0.610526316,1,mm,,,0.207219528,0.39082,0.09468,,,0.57,1.4203,,,870,K,,,0.38899,,,,,58,812,K,1.6414,,0.65143
(Fe$_{72}$Nb$_{4}$B$_{20}$Si$_{4}$)$_{98}$Y$_{2}$,2.9337,,,1416,K,0.63771,5.1581,0.637711864,2,mm,,,0.193869836,0.39999,0.08556,,,0.60381,1.6096,,,903,K,,,0.39762,,,,,48,855,K,1.66,,0.67161
Cu$_{45}$Zr$_{15}$Ag$_{10}$Hf$_{30}$,2.5108,,,1275,K,0.6267,5.7321,0.626666667,2,mm,,,0.174456133,0.4134,0.1545,,,0.5584,1.4192,,,799,K,,,0.4021,,,,,87,712,K,1.6806,,0.6949
Mg$_{65}$Cu$_{20}$Zn$_{5}$Y$_{10}$,,6,mm,,,,,,,,,,,,,,,,,,,456,K,,,,,,,,,404,K,,,
Ca$_{63}$Al$_{32}$Ag$_{5}$,,,,,,,,,,,,,,,,,,,,,,527,K,,,,,,,,24,503,K,,,
Pd$_{45}$Cu$_{30}$Ni$_{5}$P$_{20}$,9.3188,,,861,K,0.76539,,0.765389082,,,,,0.07307,0.50699,0.28873,0.083,K/s,0.67015,2.3204,,,659,K,,,0.45828,,,,,82,577,K,1.8123,,0.86063
((Co$_{0.8}$Fe$_{0.2}$)$_{0.75}$B$_{0.2}$Si$_{0.05}$)$_{96}$Nb$_{4}$,1.9788,,,1445,K,0.59031,4.2918,0.590311419,2.5,mm,,,0.23300247,0.36574,0.06329,,,0.563,1.3497,,,853,K,,,0.37777,,,,,40,813,K,1.6118,,0.61799
Be$_{40}$Zr$_{60}$,,,,1343,K,,,0.501,,,,,0.291931634,,,,,0.464,,,,673,K,5.46,g/cm3,0.342,,,,,50,623,K,,0.709,
((Ni$_{0.8}$Fe$_{0.2}$)$_{0.75}$B$_{0.2}$Si$_{0.05}$)$_{96}$Nb$_{4}$,1.7479,,,1381,K,0.57567,4.1194,0.575669804,2,mm,,,0.242753799,0.35917,0.0639,,,0.547,1.27,,,795,K,,,0.37219,,,,,40,755,K,1.5997,,0.60463
Mg$_{65}$Ni$_{20}$Nd$_{15}$,2.4883,,,805,K,0.62236,,0.622360248,,,,,0.1899,0.40504,0.12139,30,K/s,0.57019,1.448,,,501,K,,,0.39636,,,,,42,459,K,1.6617,,0.67453
Ti$_{47.5}$Zr$_{2.5}$Cu$_{42.5}$Ni$_{7.5}$,1.9,,,1225,K,0.58776,4.4335,0.587755102,1.5,mm,,,0.22555543,0.37548,0.08514,,,0.54939,1.3043,,,720,K,,,0.37935,,,,,47,673,K,1.6192,,0.62612
Ti$_{53}$Cu$_{15}$Ni$_{18.5}$Al$_{7}$Si$_{3}$Sc$_{3}$B$_{0.5}$,2.4306,,,1240,K,0.61855,5.0806,0.618548387,2,mm,,,0.196827146,0.39972,0.10923,,,0.57177,1.4444,,,767,K,,,0.39354,,,,,58,709,K,1.6536,,0.66532
Al$_{86.5}$Ni$_{4.5}$Y$_{9}$,,,,1222,K,,,,,,,,0.375,,,,,0.41,,,,526,K,,,0.305,,,,,21,505,K,,,
Mg$_{65}$Cu$_{25}$Gd$_{10}$,3.124,,,740,K,0.65405,,0.654054054,,,,,0.14654,0.43336,0.19243,1,K/s,0.57162,1.5268,,,484,K,,,0.41617,,,,,61,423,K,1.7158,,0.73649
Pd$_{79}$Cu$_{5}$AgSi$_{10}$P$_{5}$,4.1793,,,1001,K,0.68332,7.2839,0.683316683,4,mm,,,0.13728909,0.44965,0.18088,,,0.61339,1.7674,,,684,K,,,0.42353,,,,,70,614,K,1.7274,,0.75325
((Fe$_{0.7}$Co$_{0.3}$)$_{0.75}$B$_{0.2}$Si$_{0.05}$)$_{96}$Nb$_{4}$,2.5399,,,1413,K,0.62137,4.8996,0.621372965,3.5,mm,,,0.204098294,0.39225,0.08547,,,0.58599,1.5009,,,878,K,,,0.39179,,,,,50,828,K,1.6464,,0.65676
Zr$_{64.5}$Al$_{9.2}$Ni$_{13.2}$Cu$_{13.1}$,,,,1138,K,,,,,,,,0.136481187,,,,,0.578,,,,757,K,,,0.421492205,,,,,99,658,K,,,
Zr$_{49}$Cu$_{46}$Al$_{5}$,,,,1195,K,,,,,,,,0.195,,,,,0.587,,,,750,K,,,0.396,,,,,49,701,K,,,
Fe$_{70}$Mo$_{2}$Y$_{6}$B$_{22}$,3.0252,,,1508,K,0.6426,5.409,0.642572944,3.5,mm,,,0.184877057,0.4098,0.1032,,,0.6015,1.6123,,,969,K,,,0.4012,,,,,62,907,K,1.6698,,0.6837
Pr$_{72}$(CuNi)$_{21}$Al$_{7}$,,1.5,mm,760,K,,,0.539473684,,,,,0.058544765,,,,,0.519736842,,,,410,K,,,0.354978355,,,,,,395,K,,,
Fe$_{68.3}$C$_{6.9}$Si$_{2.5}$B$_{6.7}$P$_{8.8}$Cr$_{2.2}$Mo$_{2.5}$Al$_{2.1}$,2.8692,,,1316,K,0.6345,5.0277,0.63449848,4,mm,,,0.198898105,0.39396,0.07678,,,0.6041,1.6027,,,835,K,,,0.39555,,,,,40,795,K,1.6544,,0.66489
Mg$_{64.5}$Cu$_{24.5}$Gd$_{11}$,2.7344,,,739,K,0.6387,6.3297,0.638700947,6,mm,,,0.157985371,0.42311,0.18098,,,0.55886,1.4479,,,472,K,,,0.40972,,,,,59,413,K,1.7017,,0.71854
Mg$_{65}$Cu$_{25}$Dy$_{10}$,3.1192,,,750,K,0.656,7.2681,0.656,3,mm,,,0.13758754,0.43519,0.21341,,,0.56267,1.5,,,492,K,,,0.4198,,,,,70,422,K,1.7285,,0.74933
Pt$_{57.5}$Cu$_{14.7}$Ni$_{5.3}$P$_{22.5}$,,16,mm,795,K,,,0.762264151,,,,,0.1322884,,,,,0.638993711,,,,606,K,,,0.465080583,,,,,,508,K,,,
Zr$_{50}$Cu$_{45}$Ag$_{5}$,2.3017,,,1188,K,0.6128,5.0393,0.612794613,4,mm,,,0.19844026,0.3979,0.1137,,,0.5631,1.4027,,,728,K,,,0.392,,,,,59,669,K,1.6513,,0.6625
"Fe$_{66}$Co$_{10}$Mo$_{4}$(P$_{0.45}$,C$_{0.2}$,B$_{0.2}$,Si$_{0.15}$)$_{20}$",3.127,,,1221,K,0.6454,5.3502,0.645372645,6,mm,,,0.186908901,0.4067,0.0922,,,0.6093,1.652,,,788,K,,,0.401,,,,,44,744,K,1.6685,,0.6814
Zr$_{54}$Al$_{15}$Ni$_{10}$Cu$_{19}$Y$_{2}$,5.3199,,,1112,K,0.70773,7.9869,0.707733813,5,mm,,,0.125205023,0.46341,0.18342,,,0.64209,1.9774,,,787,K,,,0.431,,,,,73,714,K,1.7443,,0.77338
Mg$_{65}$Cu$_{7.5}$Ni$_{7.5}$Ag$_{5}$Zn$_{5}$Gd$_{2.5}$Y$_{7.5}$,2.9836,,,735,K,0.64354,5.7473,0.643537415,9.5,mm,,,0.173994745,0.41906,0.13245,,,0.58912,1.5662,,,473,K,,,0.40497,,,,,40,433,K,1.6815,,0.69796
Ni$_{28}$Zr$_{72}$,,,,1313,K,,,0.506,,,,,0.310089976,,,,,0.489,,,,664,K,,,0.34,,,,,22,642,K,,0.797,
Ag$_{5}$Cu$_{55}$Zr$_{40}$,,,,1171.82,K,,,,,,,,,,,,,0.598170354,,,,,,,,,,,,,,,,,,
Ni$_{69}$Cr$_{8.5}$Nb$_{3}$P$_{16.5}$B$_{3}$,,,,1134,K,,,,,,,,,,,,,0.589,,,,,,,,,,,,,,668,K,,,
Zr$_{48}$Nb$_{8}$Cu$_{12}$Fe$_{8}$Be$_{24}$,4.8258,,,1071,K,0.70121,8.6933,0.701213819,8,mm,,,0.115031116,0.46443,0.22518,,,0.61438,1.8184,,,751,K,,,0.43436,,,,,93,658,K,1.7557,,0.78805
Al$_{89.5}$Co$_{3.5}$Y$_{7}$,,,,1188,K,,,,,,,,0.446066312,,,,,0.39,,,,460,K,,,0.278565027,,,,,,463.32,K,,,
La$_{62.5}$Al$_{12.5}$Cu$_{10}$Ni$_{5}$Co$_{5}$Ag$_{5}$,,,,691,K,,,,,,,,,,,,,0.585,,,,,,,,,,,,,,404,K,,,
Zr$_{60}$Cu$_{30}$Al$_{10}$,,,,1151,K,,,,,,,,0.161,,,,,0.583,,,,748,K,,,0.411,,,,,77,671,K,,,
Ca$_{60}$Mg$_{15}$Zn$_{25}$,3.2543,,,650,K,0.65692,6.6247,0.656923077,6,mm,,,0.150950232,0.43391,0.17712,,,0.58308,1.5756,,,427,K,,,0.41497,,,,,48,379,K,1.7097,,0.73077
Pd$_{40}$Cu$_{32.5}$Ni$_{7.5}$P$_{20}$,4.8066,,,932,K,0.70172,,0.701716738,,,,,0.11117,0.46526,0.23626,0.133,K/s,0.60944,1.7967,,,654,K,,,0.436,,,,,86,568,K,1.7609,,0.79399
(Fe$_{72}$Nb$_{4}$B$_{20}$Si$_{4}$)$_{99}$Y,2.6024,,,1419,K,0.62086,4.5765,0.62085976,2,mm,,,0.218507593,0.36564,0.0461,,,0.60254,1.5621,,,881,K,,,0.38742,,,,,26,855,K,1.6329,,0.63918
Ni$_{61}$Zr$_{22}$Nb$_{7}$Al$_{4}$Ta$_{6}$,3.9339,,,1379,K,0.67223,6.1261,0.672226251,2,mm,,,0.16323599,0.42913,0.11719,,,0.62872,1.8105,,,927,K,,,0.41273,,,,,60,867,K,1.6979,,0.71574
Ti$_{34}$Zr$_{11}$Cu$_{47}$Ni$_{8}$,2.5996,,,1169.2,K,0.62196,,0.621963736,,,,,0.21248,0.37862,0.06117,100,K/s,0.59733,1.5446,,,727.2,K,,,0.38938,,,,,28.8,698.4,K,1.6386,,0.6466
Zr$_{45}$Cu$_{48}$Al$_{7}$,,,,1188,K,,,,,,,,0.17,,,,,0.606,,,,778,K,,,0.408,,,,,58,720,K,,,
Zr$_{45}$Cu$_{49}$Al$_{6}$,,,,1178,K,,,,,,,,0.182,,,,,0.609,,,,764,K,,,0.403,,,,,47,717,K,,,
Al$_{85}$Co$_{5}$Y$_{10}$,,,,1232,K,,,,,,,,0.358778949,,,,,0.48,,,,587,K,,,0.321933134,,,,,,591.36,K,,,
Cu$_{45}$Zr$_{45}$Ag$_{7}$Al$_{3}$,3.6021,,,1151,K,0.6673,6.775,0.667245873,7,mm,,,0.147601476,0.4394,0.1728,,,0.5977,1.6587,,,768,K,,,0.4176,,,,,80,688,K,1.714,,0.7368
Cu$_{40}$Zr$_{60}$,,,,1248,K,,,0.567,,,,,0.231565772,,,,,0.518,,,,707,K,,,0.373,,,,,61,646,K,,0.797,
Pd$_{48}$Ni$_{32}$P$_{20}$,,,,923,K,,,,,,,,,,,,,0.612,,,,,,,,,,,,,,565,K,,,
Al$_{88}$Co$_{4}$Y$_{8}$,,,,1189,K,,,,,,,,0.407023489,,,,,0.43,,,,507,K,,,0.298187935,,,,,,511.27,K,,,
Ce$_{60}$Al$_{20}$Cu$_{20}$,,,,702.1277,K,,,,,,,,0.17066427,,,,,0.564,,,,444,K,,,0.404324576,,,,,48,396,K,,,
La$_{62.5}$Al$_{12.5}$Ag$_{5}$Cu$_{15}$Co$_{5}$,3.6843,,,700,K,0.6771,8.7904,0.677142857,9,mm,,,0.113760466,0.4486,0.2541,,,0.5671,1.5644,,,474,K,,,0.4321,,,,,77,397,K,1.7611,,0.7871
Cu$_{65}$Zr$_{35}$,,,,1248,K,,,0.639,,,,,0.208859384,,,,,0.626,,,,798,K,,,0.393,,,,,17,781,K,,1.254,
Mg$_{77}$Ni$_{18}$Nd$_{5}$,0.9258,,,887,K,0.49267,,0.492671928,,,,,0.32972,0.27367,0.01747,"49,000",K/s,0.48365,0.9542,,,437,K,,,0.33207,,,,,8,429,K,1.5023,,0.50169
Cu$_{40}$Zr$_{44}$Ag$_{8}$Al$_{8}$,3.6982,,,1176,K,0.6726,7.4331,0.672619048,15,mm,,,0.134533371,0.4455,0.2029,,,0.5893,1.6377,,,791,K,,,0.4232,,,,,98,693,K,1.7307,,0.756
Ca$_{55}$Mg$_{25}$Zn$_{20}$,1.4136,,,751,K,0.55659,4.328,0.556591212,1,mm,,,0.231053604,0.36635,0.11436,,,0.49933,1.1117,,,418,K,,,0.37123,,,,,43,375,K,1.614,,0.61385
La$_{62}$Al$_{14}$Cu$_{24}$,2.2167,,,734,K,0.61172,5.3623,0.611716621,5,mm,,,0.186487142,0.40329,0.14414,,,0.54632,1.3483,,,449,K,,,0.39559,,,,,48,401,K,1.666,,0.67711
La$_{62}$Al$_{14}$(CuNi)$_{24}$,,10,mm,738,K,,,0.604336043,,,,,0.234996684,,,,,0.56504065,,,,446,K,,,0.386147186,,,,,,417,K,,,
(Cu$_{60}$Zr$_{30}$Ti$_{10}$)$_{97}$Sn$_{3}$,,,,1148,K,,,,,,,,0.166852465,,,,,0.65,,,,782,K,,,0.412,,,,,35,747,K,,,
Be$_{32.5}$Zr$_{67.5}$,,,,1238,K,,,,,,,,,,,,,0.496,,,,,,5.65,g/cm3,,,,,,,614,K,,0.709,
La$_{32}$Ce$_{32}$Al$_{16}$Ni$_{5}$Cu$_{12}$Co$_{3}$,2.8633,,,709,K,0.64175,6.0955,0.641748942,10,mm,,,0.164055451,0.42321,0.16172,,,0.57264,1.5017,,,455,K,,,0.40807,,,,,49,406,K,1.6933,,0.71086
La$_{62}$Al$_{14}$(Cu$_{.833}$Ag$_{.167}$)$_{14}$(Ni$_{.15}$Co$_{.15}$)$_{10}$,4.5665,,,703,K,0.69844,9.4732,0.698435277,20,mm,,,0.105560951,0.46328,0.25614,,,0.59459,1.7228,,,491,K,,,0.438,,,,,73,418,K,1.7692,,0.80228
Pd$_{82}$Si$_{18}$,2.3468,,,1071,K,0.60504,,0.605042017,,,,,0.24607,0,0,1800,K/s,0.60504,1.5319,,,648,K,,,0.37696,,,,,0,648,K,1.605,,0.60504
Ca$_{65}$Mg$_{35}$,,,,987,K,,,0.419,,,,,0.404770791,,,,,0.417,,,,414,K,,,0.296,,,,,3,411,K,,0.796,
Zr$_{46.25}$Ti$_{8.25}$Cu$_{7.5}$Ni$_{10}$Be$_{27.5}$,,,,1185,K,,,0.61350211,,,,,0.167136971,,,28,K/s,0.525,,,,727,K,,,0.402,,,,,105,622,K,,,
Mg$_{90}$Ni$_{5}$Nd$_{5}$,0.8659,,,919,K,0.48857,,0.488574538,,,,,0.31532,0.30536,0.04665,"53,000",K/s,0.46355,0.9108,,,449,K,,,0.33383,,,,,23,426,K,1.5175,,0.5136
Zr$_{41}$Ti$_{14}$Cu$_{12.5}$Ni$_{8}$Be$_{22.5}$C$_{2}$,4.3503,,,997,K,0.68506,6.8236,0.685055165,5,mm,,,0.146550208,0.44466,0.14905,,,0.62989,1.8509,,,683,K,,,0.42031,,,,,55,628,K,1.7175,,0.74022
((Fe$_{0.9}$Co$_{0.1}$)$_{0.75}$B$_{0.2}$Si$_{0.05}$)$_{96}$Nb$_{4}$,2.1468,,,1460,K,0.60068,4.4906,0.600684932,2,mm,,,0.222687391,0.37549,0.07166,,,0.56986,1.3965,,,877,K,,,0.38264,,,,,45,832,K,1.6239,,0.63151
Zr$_{48}$Cu$_{43}$Al$_{7}$Ag$_{2}$,3.4844,,,1152,K,0.66059,6.1012,0.660590278,12,mm,,,0.163902183,0.42865,0.13496,,,0.60764,1.6836,,,761,K,,,0.41091,,,,,61,700,K,1.6948,,0.71354
La$_{66}$Al$_{14}$(CuNi)$_{20}$,,1.5,mm,674,K,,,0.639465875,,,,,0.212899656,,,,,0.600890208,,,,431,K,,,0.39944393,,,,,,405,K,,,
Ag$_{10}$Cu$_{20}$Zr$_{70}$,,,,,,,,,,,,,,,,,,,,,,664.274,K,,,,,,,,38.70827128,625.5658,K,,,
Zr$_{42.63}$Ti$_{12.37}$Cu$_{11.25}$Ni$_{10}$Be$_{23.75}$,3.7267,,,1057,K,0.6736,,0.673604541,,,,,0.13333,0.44624,0.20507,5,K/s,0.5894,1.6406,,,712,K,,,0.42381,,,,,89,623,K,1.7323,,0.75781
Fe$_{79}$Si$_{10}$B$_{11}$,,,,1419,K,,,,,,,,,,,,,0.576,,,,,,,,,,,,,,818,K,,,
Pd$_{40}$Ni$_{40}$P$_{20}$,5.2403,,,905,K,0.70718,,0.70718232,,,,,0.12141,0.46519,0.19697,0.167,K/s,0.63536,1.9394,,,640,K,,,0.43243,,,,,65,575,K,1.7484,,0.77901
Ca$_{60}$Mg$_{25}$Zn$_{15}$,1.374,,,744,K,0.54973,4.0137,0.549731183,1,mm,,,0.249146673,0.35611,0.08719,,,0.50672,1.1144,,,409,K,,,0.36485,,,,,32,377,K,1.5916,,0.59274
Mg$_{63.5}$Cu$_{27.5}$Gd$_{9}$,2.1568,,,773,K,0.60673,5.0847,0.606727038,4,mm,,,0.196668437,0.39752,0.12644,,,0.54981,1.3477,,,469,K,,,0.39149,,,,,44,425,K,1.6533,,0.66365
Ni$_{60}$Nb$_{25}$Zr$_{15}$,3.0773,,,1390,K,0.64101,4.981,0.641007194,1.5,mm,,,0.200762899,0.38469,0.05849,,,0.61871,1.6811,,,891,K,,,0.396,,,,,31,860,K,1.6548,,0.66331
Al$_{30}$Ca$_{60}$Cu$_{10}$,,,,,,,,,,,,,,,,,,,,,,519,K,,,,,,,,,498,K,,,
Al$_{40}$La$_{45}$Ni$_{15}$,,,,1097,K,,,,,,,,0.24,,,,,0.492,,,,600,K,,,0.367,,,,,60,540,K,,,
Zr$_{38.5}$Ti$_{16.5}$Ni$_{9.75}$Cu$_{15.25}$Be$_{20}$,4.0439,,,1003,K,0.67597,,0.675972084,,,,,0.15762,0.43466,0.12869,1.4,K/s,0.62812,1.8177,,,678,K,,,0.41519,,,,,48,630,K,1.7043,,0.72383
(Fe$_{72}$Nb$_{4}$B$_{20}$Si$_{4}$)$_{96}$Y$_{4}$,3.5024,,,1424,K,0.6552,5.1859,0.655196629,3,mm,,,0.19283056,0.38662,0.05395,,,0.63553,1.7977,,,933,K,,,0.4006,,,,,28,905,K,1.6665,,0.67486
Ag$_{10}$Cu$_{50}$Zr$_{40}$,,,,1150.093,K,,,,,,,,0.162984207,,,,,0.608245173,,,,760.8704,K,,,0.411363119,,,,,61.33168659,699.5387,K,,,
Mg$_{65}$Cu$_{25}$Tb$_{9}$Y,,5,mm,732,K,,,0.668032787,,,,,0.12297366,,,,,0.568306011,,,,489,K,,,0.425958188,,,,,,416,K,,,
Ca$_{60}$Mg$_{20}$Zn$_{20}$,2.6134,,,660,K,0.62879,5.4789,0.628787879,4,mm,,,0.182518389,0.41079,0.13121,,,0.57273,1.4716,,,415,K,,,0.39981,,,,,37,378,K,1.6706,,0.68485
((Fe$_{0.6}$Co$_{0.4}$)$_{0.75}$B$_{0.2}$Si$_{0.05}$)$_{96}$Nb$_{4}$,2.5506,,,1407,K,0.62189,4.9114,0.621890547,4,mm,,,0.203607933,0.3927,0.08591,,,0.58635,1.5034,,,875,K,,,0.39203,,,,,50,825,K,1.647,,0.65743
Fe$_{72}$Y$_{6}$B$_{22}$,3.7572,,,1419,K,0.6653,5.6776,0.665257223,2,mm,,,0.176130759,0.4138,0.0883,,,0.6328,1.8119,,,944,K,,,0.4074,,,,,46,898,K,1.6841,,0.6977
Ca$_{50}$Mg$_{30}$Ag$_{20}$,,,,687.6397,K,,,,,,,,0.197380017,,,,,0.608755785,,,,438.7047,K,,,0.39657122,,,,,21.25,418.6047,K,,,
Pd$_{80}$Si$_{20}$,,,,1220,K,,,0.547,,,,,0.283342329,,,,,0.537,,,,667,K,10.3,g/cm3,0.356,,,,,12,655,K,,0.775,
Cu$_{62}$Zr$_{38}$,,,,1158,K,,,0.685,,,,,0.146028545,,,,,0.629,,,,793,K,,,0.421,,,,,65,728,K,,1.254,
Ca$_{65}$Mg$_{25}$Zn$_{10}$,1.2507,,,759,K,0.5336,3.5694,0.533596838,0.5,mm,,,0.28015913,0.3288,0.04839,,,0.50988,1.0887,,,405,K,,,0.3534,,,,,18,387,K,1.5564,,0.55731
Cu$_{52.5}$Zr$_{42.5}$Ga$_{5}$,3.3881,,,1187,K,0.65459,5.5608,0.654591407,2,mm,,,0.17983024,0.41301,0.09692,,,0.61752,1.7115,,,777,K,,,0.40469,,,,,44,733,K,1.6776,,0.69166
La$_{62.5}$Al$_{12.5}$Cu$_{15}$Ni$_{5}$Ag$_{5}$,,,,717,K,,,,,,,,,,,,,0.545,,,,,,,,,,,,,,391,K,,,
Fe$_{67}$Mo$_{5}$Y$_{6}$B$_{22}$,2.947,,,1483,K,0.6345,4.7176,0.634524612,3.5,mm,,,0.211972189,0.3613,0.0373,,,0.6204,1.6714,,,941,K,,,0.3916,,,,,21,920,K,1.6432,,0.6487
Cu$_{43}$Zr$_{43}$Al$_{7}$Ag$_{7}$,5.2598,,,1125,K,0.70844,8.5471,0.708444444,8,mm,,,0.116998748,0.46744,0.20964,,,0.63111,1.9205,,,797,K,,,0.43433,,,,,87,710,K,1.7536,,0.78578
Cu$_{66}$Zr$_{34}$,,,,1263,K,,,0.622,,,,,0.218108044,,,,,0.603,,,,785,K,,,0.388,,,,,23,762,K,,1.254,
Pd$_{64.5}$Cu$_{19}$Si$_{16.5}$,,,,1234.3,K,,,,,,1167.1,K,,,,,,0.519,,0.1,mm,,,,,,near eutectic,,,0.548,,640,K,,,
La$_{62}$Al$_{14}$Cu$_{17}$Ag$_{7}$,2.3549,,,739,K,0.61976,5.6404,0.619756428,5,mm,,,0.177292391,0.4095,0.15616,,,0.54939,1.3754,,,458,K,,,0.4,,,,,52,406,K,1.6775,,0.69012
La$_{32}$Ce$_{32}$Al$_{16}$Ni$_{5}$Cu$_{15}$,2.6681,,,712,K,0.63343,5.8582,0.633426966,10,mm,,,0.170700898,0.41753,0.15534,,,0.56601,1.4595,,,451,K,,,0.40448,,,,,48,403,K,1.6851,,0.70084
Zr$_{36}$Nb$_{12}$Cu$_{10}$Ni$_{6}$Fe$_{2}$Be$_{20}$Y$_{2}$Mg$_{12}$,4.7472,,,1029,K,0.69193,6.5655,0.691933916,5,mm,,,0.152311324,0.43818,0.11699,,,0.65112,1.9833,,,712,K,,,0.41907,,,,,42,670,K,1.7138,,0.73275
Zr$_{48}$Cu$_{34}$Pd$_{2}$Ag$_{8}$Al$_{8}$,4.636,,,1140,K,0.69649,8.3225,0.696491228,30,mm,,,0.120156203,0.46092,0.2154,,,0.613,1.8005,,,794,K,,,0.43176,,,,,95,699,K,1.7491,,0.77982
Cu$_{55}$Zr$_{40}$Al$_{5}$,,,,1166.129,K,,,,,,,,,,,,,0.62,,,,,,,,,,,,,74,723,K,,,
(Cu$_{0.6}$Hf$_{0.25}$Ti$_{0.15}$)$_{98}$Nb$_{2}$,3.845,,,1184,K,0.66892,5.922,0.668918919,4,mm,,,0.168861871,0.42302,0.10502,,,0.63007,1.8082,,,792,K,,,0.41036,,,,,46,746,K,1.6917,,0.70777
Cu$_{47}$Zr$_{43}$Al$_{7}$Be$_{3}$,4.9068,,,1139,K,0.70061,8.0202,0.700614574,6,mm,,,0.12468517,0.46137,0.19575,,,0.62774,1.8821,,,798,K,,,0.43042,,,,,83,715,K,1.7438,,0.77349
Pd$_{81.5}$Cu$_{2}$Si$_{6.5}$,2.3261,,,1097,K,0.61076,4.6952,0.610756609,2,mm,,,0.212983472,0.38446,0.07974,,,0.57703,1.444,,,670,K,,,0.38728,,,,,37,633,K,1.6355,,0.64448
Al$_{25}$Au$_{20}$La$_{55}$,,,,,,,,,,,,,,,,,,,,,,577,K,,,,,,,,,531,K,,,
La$_{62.5}$Al$_{12.5}$Ag$_{5}$Cu$_{15}$Fe$_{5}$,2.4163,,,713,K,0.6241,5.9087,0.624123422,6,mm,,,0.169241965,0.4134,0.1703,,,0.547,1.3777,,,445,K,,,0.4035,,,,,55,390,K,1.688,,0.7013
Mg$_{65}$Cu$_{15}$Ag$_{10}$Y$_{6}$Gd$_{4}$,,7.5,mm,685,K,,,0.689051095,,,,,0.136675405,,,,,0.623357664,,,,472,K,,,0.424460432,,45,K,,,427,K,,,
Pr$_{68}$(CuNi)$_{25}$Al$_{7}$,,1.5,mm,703,K,,,0.591749644,,,,,0.251674062,,,,,0.567567568,,,,416,K,,,0.377495463,,,,,,399,K,,,
Cu$_{59.6}$Zr$_{36.9}$Al$_{3.5}$,,,,1181,K,,,,,,,,0.152,,,,,0.627,,,,802,K,,,0.417,,,,,62,740,K,,,
Ti$_{40}$Zr$_{10}$Cu$_{30}$Pd$_{20}$,1.8132,,,1279,K,0.58405,4.529,0.584050039,3,mm,,,0.220799293,0.37903,0.10135,,,0.53714,1.2618,,,747,K,,,0.37996,,,,,60,687,K,1.6245,,0.63096
Zr$_{49}$Cu$_{47}$Al$_{4}$,,,,1208,K,,,,,,,,0.204,,,,,0.577,,,,745,K,,,0.391,,,,,48,697,K,,,
La$_{60}$Al$_{15}$Ag$_{5}$Cu$_{20}$,2.4957,,,759,K,0.6337,7.0274,0.63372859,5,mm,,,0.142300139,0.4196,0.2235,,,0.5283,1.3436,,,481,K,,,0.4147,,,,,80,401,K,1.7278,,0.7391
La$_{62}$Al$_{14}$Cu$_{18}$Ag$_{6}$,2.3836,,,736,K,0.62092,5.638,0.620923913,5,mm,,,0.177367861,0.41003,0.15455,,,0.55163,1.3848,,,457,K,,,0.40018,,,,,51,406,K,1.6772,,0.69022
Ca$_{65}$Mg$_{15}$Ag$_{20}$,,,,664.5798,K,,,,,,,,0.17817921,,,,,0.584387467,,,,424.051,K,,,0.402725922,,,,,37.32142857,388.3721,K,,,
Cu$_{50}$Zr$_{42.5}$Ti$_{7.5}$,2.5652,,,1152,K,0.6224,4.904,0.622395833,5,mm,,,0.203915171,0.3922,0.0842,,,0.5877,1.5095,,,717,K,,,0.392,,,,,40,677,K,1.6468,,0.6571
Y$_{36}$Sc$_{20}$Al$_{24}$Co$_{20}$,6.5294,,,1034,K,0.73501,12.442,0.735009671,25,mm,,,0.08037293,0.48747,0.29563,,,0.62379,1.9537,,,760,K,,,0.45265,,,,,115,645,K,1.8021,,0.84623
Ca$_{60}$Al$_{30}$Ag$_{10}$,2.2583,,,868,K,0.61175,5.1393,0.611751152,2,mm,,,0.194579028,0.39998,0.12468,,,0.55645,1.3792,,,531,K,,,0.39304,,,,,48,483,K,1.6558,,0.66705
Ti$_{41.5}$Zr$_{2.5}$Hf$_{5}$Cu$_{37.5}$Ni$_{7.5}$SiSn$_{5}$,2.9986,,,1176,K,0.64413,5.7646,0.644132653,6,mm,,,0.173472574,0.41951,0.133,,,0.58954,1.5693,,,757.5,K,,,0.40523,,,,,64.2,693.3,K,1.6821,,0.69872
Zr$_{58}$Cu$_{36}$Al$_{6}$,,,,1245,K,,,,,,,,0.226,,,,,0.539,,,,724,K,,,0.378,,,,,53,671,K,,,
Mg$_{35}$Sr$_{65}$,,,,756,K,,,,,,,,,,,,,0.507,,,,,,,,,,,,,,383,K,,0.755,
La$_{62}$Al$_{14}$Cu$_{19}$Ag$_{5}$,2.4599,,,730,K,0.62466,5.7306,0.624657534,5,mm,,,0.174501797,0.41252,0.15692,,,0.55479,1.4031,,,456,K,,,0.40176,,,,,51,405,K,1.6807,,0.69452
Mg$_{65}$Cu$_{25}$Tb$_{8}$Y$_{2}$,,5,mm,734,K,,,0.670299728,,,,,0.130236794,,,,,0.568119891,,,,492,K,,,0.427454387,,,,,,417,K,,,
Mg$_{65}$Cu$_{25}$Nd$_{10}$,2.3255,,,744,K,0.6129,4.9335,0.612903226,1,mm,,,0.202695855,0.39477,0.1028,,,0.56855,1.4206,,,456,K,,,0.39075,,,,,33,423,K,1.6466,,0.65726
Cu$_{60}$Zr$_{30}$Ti$_{10}$,2.9347,,,1175,K,0.63489,4.8076,0.634893617,2,mm,,,0.208003994,0.37387,0.04878,,,0.61617,1.6541,,,746,K,,,0.39284,,,,,22,724,K,1.6466,,0.65362
La$_{55}$Al$_{17.5}$Ag$_{7.5}$Cu$_{20}$,1.6889,,,852,K,0.5845,5.3251,0.584507042,3,mm,,,0.187789901,0.3877,0.171,,,0.4988,1.1663,,,498,K,,,0.39,,,,,73,425,K,1.6706,,0.6702
(Cu$_{60}$Zr$_{30}$Ti$_{10}$)$_{99}$Sn,3.9437,,,1155,K,0.67186,6.0174,0.671861472,5,mm,,,0.166184731,0.42566,0.10824,,,0.63203,1.8259,,,776,K,,,0.41167,,,,,46,730,K,1.695,,0.71169
