Repository: UWMad-Informatics/better-glasses

File: bmg_only_mg.csv
formula,PROPERTY: Nearest DFT Formation Energy (eV),PROPERTY: Tg (K),PROPERTY: Tl (K),PROPERTY: Tx (K),PROPERTY: Trg,PROPERTY: $\gamma$,PROPERTY: $\omega$
Al15Ca70Mg15,-2.472660443,420,771,460,0.544747082,0.386230059,0.207753806
Al20Ca65Mg15,-2.627357434,463,776,491,0.596649485,0.396287328,0.195596607
Al28.5Ca56.5Mg15,-2.810043724,503,,528,,,
Al30Ca60Mg10,-2.810043724,508,873,523,0.581901489,0.378711079,0.235620543
Al32Ca58Mg10,-2.810043724,513,873,539,0.587628866,0.388888889,0.211502783
Ca40Mg25Cu35,-2.302321718,399,680,436,0.58676,0.40408,0.17556488
Ca40Mg30Cu30,-2.302321718,395,694,430,0.56916,0.39486,0.193169526
Ca45Mg19Cu36,-5.136671893,399,714,428,0.55882,0.38455,0.215262082
Ca45Mg25Cu30,-2.302321718,400,678,438,0.58997,0.40631,0.171127387
Ca45Mg30Cu25,-2.302321718,401,717,436,0.55927,0.38998,0.202371797
Ca47.5Mg22.5Cu30,-2.302321718,399,673,440,0.59287,0.41045,0.162414124
Ca47Mg19Zn7Cu27,-2.302321718,393,676,440,0.58136,0.4116,0.157915515
Ca50Mg10Zn15Cu25,-2.37281449,395,702,427,0.56268,0.38924,0.204913834
Ca50Mg15Zn10Cu25,-2.302321718,395,678,434,0.5826,0.40447,0.173885827
Ca50Mg20Cu30,-2.302321718,401,690,442,0.58116,0.40513,0.172134816
Ca50Mg20Zn5Cu25,-2.302321718,399,654,441,0.61009,0.4188,0.146927021
Ca50Mg22.5Cu27.5,-2.302321718,400,663,442,0.60332,0.4158,0.152390241
Ca50Mg25Cu25,-2.302321718,400,655,439,0.61069,0.41611,0.1528678
Ca50Mg25Zn15Cu10,-1.82594418,383,723,430,0.52974,0.38879,0.19811003
Ca50Mg30Ag20,-2.245471158,418.6047,687.6397,438.7047,0.608755785,0.39657122,0.197380017
Ca50Mg30Cu20,-2.302321718,402,731,439,0.54993,0.38747,0.206096329
Ca53Mg23Cu24,-2.302321718,406,655,439,0.61985,0.41376,0.15951253
Ca55Mg10Cu35,-2.67684145,397,770,422,0.51558,0.36161,0.260382763
Ca55Mg11Zn11Cu23,-2.37281449,379,717,430,0.52859,0.39234,0.189789334
Ca55Mg15Cu30,-2.302321718,397,706,437,0.56232,0.39619,0.18861163
Ca55Mg15Zn30,-1.82594418,387,696,419,0.55603,0.38689,0.208947115
Ca55Mg18Zn27,-1.82594418,389,671,419,0.57973,0.39528,0.194439043
Ca55Mg20Cu25,-2.302321718,399,720,426,0.55417,0.3807,0.223483663
Ca55Mg20Zn25,-1.82594418,383,702,428,0.54558,0.39447,0.188868113
Ca55Mg25Ag20,-2.245471158,408.1395,661.8945,432.3881,0.616623225,0.404088163,0.181066096
Ca55Mg25Cu20,-2.302321718,398,668,428,0.59581,0.4015,0.183190445
Ca55Mg25Zn20,-1.82594418,375,751,418,0.49933,0.37123,0.231053604
Ca57Mg19Cu24,-2.302321718,404,,440,,,
Ca58Mg18Cu24,-2.302321718,388,667,426,0.58171,0.40379,0.175254118
Ca60Mg10Zn30,-1.915500342,380,666,400,0.57057,0.38241,0.223423745
Ca60Mg13Cu27,-2.302321718,394,701,426,0.56205,0.38904,0.20524609
Ca60Mg15Cu25,-2.302321718,396,687,428,0.57642,0.3952,0.193929991
Ca60Mg15Zn25,-1.82594418,379,650,427,0.58308,0.41497,0.150950232
Ca60Mg17.5Zn22.5,-1.82594418,383,650,421,0.58923,0.40755,0.168208579
Ca60Mg20Ag20,-2.245471158,401,666.1158,441.1303,0.601997447,0.412,0.157469943
Ca60Mg20Cu20,-2.302321718,387,678,412,0.5708,0.38685,0.212557922
Ca60Mg20Zn20,-1.82594418,378,660,415,0.57273,0.39981,0.182518389
Ca60Mg25Cu15,-2.302321718,390,676,416,0.57692,0.39024,0.205790958
Ca60Mg25Zn15,-1.82594418,377,744,409,0.50672,0.36485,0.249146673
Ca62.5Mg17.5Zn20,-1.82594418,375,640,412,0.58594,0.40591,0.171276869
Ca65Mg10Cu25,-2.67684145,388,711,420,0.54571,0.38217,0.217713141
Ca65Mg10Zn25,-1.934044093,377,659,412,0.57208,0.39768,0.187248385
Ca65Mg15Ag20,-2.21160367,388.3721,664.5798,424.051,0.584387467,0.402725922,0.17817921
Ca65Mg15Cu20,-2.237603128,383,682,409,0.56158,0.38404,0.217183564
Ca65Mg15Zn20,-1.934044093,375,630,410,0.59524,0.40796,0.16837
Ca65Mg20Cu15,-1.875964028,386,679,405,0.56848,0.38028,0.228206298
Ca65Mg20Zn15,-1.875964028,380,668,405,0.56886,0.38645,0.213078775
Ca65Mg25Cu10,-1.887705263,405,691,429,0.58611,0.39142,0.205006253
Ca65Mg25Zn10,-1.887705263,387,759,405,0.50988,0.3534,0.28015913
Ca65Mg35,-1.887705263,411,987,414,0.417,0.296,0.404770791
Ca65Mg5Cu30,-2.67684145,403,757,424,0.53236,0.36552,0.255643326
Ca67Mg19Cu14,-1.875964028,387,,407,,,
Ca70Mg10Ag20,-2.21160367,377.907,673.9274,418.8147,0.560753232,0.398175517,0.183757552
Ca70Mg10Cu20,-2.237603128,385,713,407,0.53997,0.37067,0.244672262
Ca70Mg10Zn20,-1.934044093,367,657,399,0.5586,0.38965,0.203004466
Ca70Mg15Zn15,-1.934044093,371,688,397,0.53924,0.37488,0.233847017
Ca70Mg20Cu10,-1.875964028,356,702,385,0.50712,0.36389,0.251705303
Mg30Sr70,-1.671003602,390,699,,0.558,,
Mg35Sr65,-1.671003602,383,756,,0.507,,
Mg57Cu31.5Y8Nd3.5,-2.386761387,426,778,501,0.54756,0.41611,0.142657422
Mg57Cu31.5Y9.2Nd2.3,-2.386761387,428,777,502,0.55084,0.4166,0.142217166
Mg57Cu31Y6.6Nd5.4,-2.386761387,427,778,491,0.54884,0.40747,0.160939889
Mg58.5Cu30.5Gd11,-2.386761387,427,753,490,0.56707,0.41525,0.147699579
Mg58.5Cu30.5Y11,-2.386761387,422,762,496,0.55381,0.41892,0.137969095
Mg59.4Cu23Ag6.6Gd11,-2.386761387,425,700,,0.607,,
Mg59Cu31Gd10,-2.386761387,424,769,482,0.55137,0.40402,0.168856168
Mg60.5Cu28.5Gd11,-2.386761387,425,755,485,0.56291,0.41102,0.155950283
Mg61.5Cu29.5Gd9,-2.386761387,433,785,472,0.55159,0.38752,0.206372792
Mg61Cu28Gd11,-2.386761387,422,737,483,0.57259,0.41674,0.145492638
Mg61Cu29Gd10,-2.386761387,420,762,480,0.55118,0.40609,0.164341238
Mg62.5Cu26.5Gd11,-2.386761387,427,748,483,0.57086,0.41106,0.157250012
Mg63.5Cu27.5Gd9,-2.386761387,425,773,469,0.54981,0.39149,0.196668437
Mg63Cu27Gd10,-2.386761387,418,755,481,0.55364,0.41006,0.156320833
Mg64.5Cu24.5Gd11,-2.386761387,413,739,472,0.55886,0.40972,0.157985371
Mg65.5Cu25.4Gd9,-2.386761387,411,741,457,0.55466,0.3967,0.185801081
Mg65Cu15Ag10Er10,-2.102638078,427,733,465,0.58254,0.40086,0.182073084
Mg65Cu15Ag10Gd10,-2.102638078,416,686,459,0.60641,0.41652,0.151327139
Mg65Cu15Ag10Y10,-2.856289631,428,694,469,0.616714697,0.418003565,0.141126709
Mg65Cu15Ag10Y2Gd8,-2.102638078,420,683,464,0.61493,0.42067,0.143612132
Mg65Cu15Ag10Y4Gd6,-2.856289631,424,682,467,0.6217,0.42224,0.141195075
Mg65Cu15Ag10Y6Gd4,-2.856289631,427,685,472,0.623357664,0.424460432,0.136675405
Mg65Cu15Ag10Y8Gd2,-2.856289631,428,690,472,0.620289855,0.422182469,0.136675405
Mg65Cu15Ag5Pd5Gd10,-2.102638078,430,748,472,0.57487,0.40068,0.180965996
Mg65Cu15Ag5Pd5Y10,-2.856289631,437,,471,,,
Mg65Cu20Ni5Gd10,-2.102638078,420,786,481,0.534351145,0.398839138,
Mg65Cu20Zn5Y10,-2.856289631,404,,456,,,
Mg65Cu25Dy10,-2.386761387,422,750,492,0.56267,0.4198,0.13758754
Mg65Cu25Er10,-2.386761387,422,766,480,0.55091,0.40404,0.16872796
Mg65Cu25Gd10,-2.386761387,423,740,484,0.57162,0.41617,0.14654
Mg65Cu25Gd5Y5,-2.386761387,413,755,486,0.54702,0.4161,0.142602496
Mg65Cu25Ho10,-2.386761387,417,751,473,0.55526,0.40497,0.167565937
Mg65Cu25Nd10,-2.386761387,423,744,456,0.56855,0.39075,0.202695855
Mg65Cu25Pr10,-2.386761387,413,784,446,0.52679,0.3726,0.235949224
Mg65Cu25Tb10,-2.542384796,414,733,487,0.564802183,0.424585876,0.12597707
Mg65Cu25Tb7Y3,-2.386761387,416,736,488,0.565217391,0.423611111,
Mg65Cu25Tb8Y2,-2.386761387,417,734,492,0.568119891,0.427454387,0.130236794
Mg65Cu25Tb9Y,-2.542384796,416,732,489,0.568306011,0.425958188,0.12297366
Mg65Cu25Y10,-2.856289631,413,760,473,0.54342,0.40324,0.16897
Mg65Cu7.5Ni7.5Ag5Zn5Gd10,-2.413613199,440,726,477,0.60606,0.40909,0.167714885
Mg65Cu7.5Ni7.5Ag5Zn5Gd2.5Y7.5,-2.856289631,433,735,473,0.58912,0.40497,0.173994745
Mg65Cu7.5Ni7.5Ag5Zn5Gd5Y5,-2.856289631,434,718,472,0.60446,0.40972,0.166019192
Mg65Cu7.5Ni7.5Ag5Zn5Gd7.5Y2.5,-2.856289631,438,719,474,0.60918,0.40968,0.166919828
Mg65Cu7.5Ni7.5Zn5Ag5Y10,-2.856289631,426,717,464,0.59414,0.40595,0.1727
Mg65Ni20Nd15,-2.616732385,459,805,501,0.57019,0.39636,0.1899
Mg65Zr35,-3.83618864,359,616,379,0.583,0.389,0.210819295
Mg70Ni15Nd15,-2.616732385,467,844,489,0.55332,0.373,0.24258
Mg75Ni15Nd10,-2.263728027,450,790,470,0.56962,0.37903,0.23164
Mg77Ni18Nd5,-2.263728027,429,887,437,0.48365,0.33207,0.32972
Mg80Cu10Y10,-2.385871622,427,,448,,,
Mg80Ni10Nd10,-2.263728027,454,878,471,0.51708,0.3536,0.28222
Mg90Ni5Nd5,-1.83504342,426,919,449,0.46355,0.33383,0.31532
Zr26Ti10Cu8Ni8Be20Y4Mg24,-3.806512813,650,951,700,0.68349,0.43723,0.11657865
Zr36Nb12Cu10Ni6Fe2Be20Y2Mg12,-7.601479873,670,1029,712,0.65112,0.41907,0.152311324
Zr36Nb12Cu10Ni8Be20Y2Mg12,-7.601479873,653,1029,733,0.6346,0.43579,0.114403386
Zr40Ti15Cu11Ni11Be21.5YMg0.5,-7.019703618,630,975,674,0.64615,0.41994,0.149671471

File: bmg_only_zr.csv
formula,PROPERTY: Nearest DFT Formation Energy (eV),PROPERTY: Tg (K),PROPERTY: Tl (K),PROPERTY: Tx (K),PROPERTY: Trg,PROPERTY: $\gamma$,PROPERTY: $\omega$
Ag30Cu40Zr30,-4.840594137,713.5228,709.9448,753.4057,,0.529274929,
Ag25Cu40Zr35,-4.840594137,696.2587,694.4009,744.1097,,0.535076753,
Ag15Cu40Zr45,-6.262430371,672.8045,671.7915,758.9319,,0.564431147,
Zr26Ti10Cu8Ni8Be20Y4Mg24,-3.806512813,650,951,700,0.68349,0.43723,0.11657865
Zr36Nb12Cu10Ni6Fe2Be20Y2Mg12,-7.601479873,670,1029,712,0.65112,0.41907,0.152311324
Cu57.6Zr28.8Ti9.6Sn4,-5.865047306,745,1135,770,0.65,0.409,0.174979276
Cu58.2Zr29.1Ti9.7Sn3,-5.865047306,747,1148,782,0.65,0.412,0.166852465
Ni59Zr16Ti13Si3Sn2Nb7,-7.180139398,845,1301,885,0.6495,0.4124,0.16729
Cu58.1Zr35.9Al6,-5.865047306,760,1173,799,0.648,0.413,0.165
Zr40Ti15Cu11Ni11Be21.5YMg0.5,-7.019703618,630,975,674,0.64615,0.41994,0.149671471
Ni59Zr20Ti16Si2Sn3,-7.180139398,821,1272,877,0.64544,0.41902,0.151625425
Zr54Al15Ni10Cu19Y2,-6.399153005,714,1112,787,0.64209,0.431,0.125205023
Cu64Zr36,-5.865047306,787,1230,833,0.6398,0.413,0.164411489
Zr51Cu20.7Ni12Al16.3,-6.399153005,722,1132,800,0.63781,0.4315,0.123643018
Cu54Zr27Ti9Be10,-5.000682333,720,1130,762,0.63717,0.41189,0.166502939
Ni59Zr20Ti16Si5,-7.180139398,830,1304,876,0.6365,0.4105,0.169606513
Ni59Zr20Ti16Sn5,-7.180139398,819,1288,854,0.63587,0.40532,0.181606857
Zr36Nb12Cu10Ni8Be20Y2Mg12,-7.601479873,653,1029,733,0.6346,0.43579,0.114403386
Zr41Ti14Cu12.5Ni2Be22.5C8,-7.019703618,629,992,727,0.63407,0.44849,0.089134504
Cu58.7Zr36.3Al5,-5.865047306,748,1179,803,0.634,0.417,0.155
Cu59.4Zr29.7Ti9.9Sn,-5.865047306,730,1155,776,0.63203,0.41167,0.166184731
Cu47Ti33Zr11SiNi6Sn2,-5.968889323,720,1140,765,0.63158,0.41129,0.166983936
Cu43Zr43Al7Ag7,-6.262430371,710,1125,797,0.63111,0.43433,0.116998748
Cu43Zr43Al7Be7,-6.262430371,710,1126,813,0.63055,0.44281,0.099890121
Cu58.8Zr29.4Ti9.8Y2,-5.865047306,707,1122,757,0.63012,0.41389,0.160849284
Cu58.8Zr29.4Ti9.8Sn2,-5.865047306,730,1150,772,0.63,0.41,0.16900011
Zr41Ti14Cu12.5Ni8Be22.5C2,-7.019703618,628,997,683,0.62989,0.42031,0.146550208
Ni61Zr28Nb7Al4,-6.969466633,848,1348,898,0.62908,0.40893,0.1720075
Cu62Zr38,-5.865047306,728,1158,793,0.629,0.421,0.146028545
Ni61Zr22Nb7Al4Ta6,-6.969466633,867,1379,927,0.62872,0.41273,0.16323599
Cu47Ti33Zr9Nb2Ni8Si,-5.56920782,728,1159,762,0.62813,0.40382,0.183786367
Zr38.5Ti16.5Ni9.75Cu15.25Be20,-7.019703618,630,1003,678,0.62812,0.41519,0.15762
Cu47Zr43Al7Be3,-6.262430371,715,1139,798,0.62774,0.43042,0.12468517
Cu54Zr36Ag10,-5.865047306,719,1146,759,0.6274,0.407,0.176254935
Cu59.6Zr36.9Al3.5,-5.865047306,740,1181,802,0.627,0.417,0.152
Cu56Zr44,-5.865047306,728,1163,792,0.626,0.419,0.149228937
Cu65Zr35,-5.865047306,781,1248,798,0.626,0.393,0.208859384
Zr41.2Ti13.8Cu12.5Ni10Be22.5,-7.019703618,623,996,672,0.6255,0.41507,0.15747
Zr39.88Ti15.12Ni9.98Cu13.77Be21.25,-7.019703618,629,1006,686,0.62525,0.41957,0.14749
Zr53Al14Ni10Cu19Y4,-6.399153005,668,1069,766,0.62488,0.44099,0.102920895
Cu54Ag6Zr33Ti7,-5.865047306,709,1135,738,0.62467,0.40022,0.191725143
Zr48Cu40Al7Ag5,-6.466345613,699,1121,769,0.62355,0.42253,0.140841103
Cu47Ti33Zr11Ni8Si,-5.968889323,720,1157,757,0.6223,0.4033,0.183941874
Cu60Zr33Ti7,-5.865047306,740,1191,768,0.62133,0.39772,0.197098707
Cu51.5Zr40.5Al8,-5.865047306,730,1176,790,0.621,0.414,0.158
Ni64Zr36,-6.969466633,834,1343,856,0.621,0.393,0.208107058
Ti55Zr10Cu9Ni8Be18,-6.730881408,629,1013,667,0.62093,0.40621,0.176890964
Zr48Cu37Al7Ag8,-6.466345613,698,1125,765,0.62044,0.41964,0.146646918
Cu43Zr43Ag7In7,-6.262430371,704,1135,748,0.6203,0.4067,0.175543307
Cu55Zr40Al5,-5.865047306,723,1166.129,,0.62,,
Cu47Zr43Al7Ag3,-6.262430371,716,1156,795,0.61938,0.42468,0.135672324
Ni60Nb30Zr10,-7.603533128,875,1413,902,0.61925,0.39423,0.205208184
Cu52.4Zr41.1Al6.5,-5.865047306,729,1177,800,0.619,0.42,0.146
Cu60.3Zr37.2Al2.5,-5.865047306,733,1185,794,0.619,0.414,0.159
Zr60Cu40Al10,-6.466345613,706,1123,,0.619,,
Ni60Nb25Zr15,-7.603533128,860,1390,891,0.61871,0.396,0.200762899
Cu60Zr40,-5.865047306,740,1198,760,0.618,0.392,0.21001032
Cu52.5Zr42.5Ga5,-5.865047306,733,1187,777,0.61752,0.40469,0.17983024
Ni66Zr34,-6.969466633,859,1393,876,0.617,0.389,0.217716165
Zr50Cu38Al12,-6.466345613,722,1170,774,0.617,0.409,0.17
Cu55Zr40Ga5,-5.865047306,736,1193,779,0.61693,0.40384,0.181712458
Zr48Cu42Al7Ag3,-6.262430371,700,1135,763,0.61674,0.4158,0.154487873
Ti50Zr15Cu9Ni8Be18,-6.730881408,622,1009,662,0.61645,0.40589,0.176853424
Cu60Zr30Ti10,-5.865047306,724,1175,746,0.61617,0.39284,0.208003994
Cu57Zr36Ag7,-5.865047306,712,1156,755,0.6159,0.4042,0.180733779
Cu46.4Ag11.6Zr35Ti7,-4.766611055,689,1119,732,0.61573,0.40487,0.179089509
Ti40Zr25Ni8Cu9Be18,-6.730881408,621,1009,668,0.61546,0.40982,0.167678326
Zr48Nb8Cu12Fe8Be24,-6.197019785,658,1071,751,0.61438,0.43436,0.115031116
Cu50Ag10Zr30Ti10,-5.968889323,694,1130,726,0.61416,0.39803,0.194958376
Ni60Nb20Zr20,-7.603533128,853,1391,891,0.61323,0.39706,0.197102592
Cu50Zr43Al7,-6.262430371,721,1176,792,0.6131,0.4175,0.150206534
Cu53.2Zr41.8Al5,-5.865047306,721,1176,781,0.613,0.412,0.163
Zr48Cu34Pd2Ag8Al8,-6.466345613,699,1140,794,0.613,0.43176,0.120156203
Cu45Ag15Zr30Ti10,-4.766611055,687,1121,717,0.61285,0.39657,0.198204269
Cu55Ag5Zr30Ti10,-5.865047306,704,1149,733,0.61271,0.39557,0.20058571
Cu45Ni5Ag10Zr30Ti10,-5.968889323,710,1160,738,0.61207,0.39465,0.202699964
Zr48Nb8Cu14Ni12Be18,-6.197019785,656,1072,724,0.61194,0.41898,0.146819163
Cu49Zr36Ag10Ti5,-5.865047306,691,1130,737,0.6115,0.4047,0.178660759
Zr55Al20Co25,-7.181339475,761,1245,840,0.61124,0.41874,0.147227702
Ni65Zr35,-6.969466633,827,1353,863,0.611,0.396,0.199569456
Cu52.5Zr40Ga7.5,-5.865047306,744,1218,777,0.61084,0.39602,0.19911989
Cu44Zr44Ag6Al6,-6.262430371,698,1144,790,0.6101,0.4289,0.125672347
Cu45Zr45Al10,-6.262430371,706,1159,776,0.61,0.416,0.153
Cu46Zr46Al8,-6.262430371,701,1155,783,0.61,0.422,0.14
Cu50Zr45Al5,-6.262430371,701,1149.18,,0.61,,
Cu52.5Zr42.5Al5,-5.865047306,709,1162.295,,0.61,,
Zr45Cu49Al6,-6.262430371,717,1178,764,0.609,0.403,0.182
Zr50Cu36Al14,-6.399153005,724,1188,771,0.609,0.403,0.182
Ag10Cu55Zr35,-5.865047306,730.4225,1200.345,767.5179,0.608510326,0.397519544,0.195054808
Ni60Nb35Zr5,-7.850685605,887,1458,911,0.60837,0.38849,0.21715055
Cu47Ti33Zr7Nb4Ni8Si,-5.56920782,713,1172,736,0.60836,0.39045,0.212251136
Ag10Cu50Zr40,-5.865047306,699.5387,1150.093,760.8704,0.608245173,0.411363119,0.162984207
Cu47Ti33Zr11Ni4Sn4Si,-5.968889323,673,1108,810,0.607733948,0.454937139,0.074885319
Cu45Zr45Ag5Al5,-6.262430371,697,1147,783,0.6077,0.4246,0.134201168
Zr48Cu43Al7Ag2,-6.262430371,700,1152,761,0.60764,0.41091,0.163902183
Fe61B15Mo7Zr8Co7Y2,-8.42098939,904.6,1490,916.4,0.60711,0.38269,0.231588698
Zr50Cu40Al10,-6.466345613,714,1176,770,0.607,0.407,0.172
Ni60Zr20Ti2.5Nb12.5Al5,-7.603533128,836,1378,897,0.6067,0.4052,0.176800269
Cu46Zr47Al7,-6.262430371,705,1163,781,0.60619,0.41809,0.147869934
Zr45Cu48Al7,-6.262430371,720,1188,778,0.606,0.408,0.17
Zr52.5Cu17.9Ni14.5Al10Ti5,-6.812474423,661,1091,,0.606,,
Zr52Cu38Al10,-6.466345613,705,1181,767,0.606,0.411,0.172
Zr44Cu51Al5,-6.262430371,719,1189,767,0.605,0.401,0.184
Zr58.5Nb2.8Cu15.6Ni12.8Al10.3,-6.812474423,666,1101,,0.605,,
Fe61B15Mo7Zr8Co5Y2Cr2,-8.42098939,901.1,1490,958.9,0.60477,0.40103,0.186011905
Cu38Zr46Ag8Al8,-6.466345613,692,1145,795,0.6044,0.4328,0.117038459
Zr45Cu47Al8,-6.262430371,722,1195,782,0.604,0.408,0.17
Zr48Cu36Ag8Al8,-6.466345613,690,1143,791,0.604,0.43153,0.119450052
Zr57Nb5Cu15.4Ni12.6Al10,-6.812474423,674,1115,,0.604,,
Cu46Zr42Al7Y5,-6.262430371,672,1113,772,0.60377,0.43249,0.117525385
Cu66Zr34,-5.865047306,762,1263,785,0.603,0.388,0.218108044
Cu40Ag20Zr30Ti10,-4.766611055,677,1125,708,0.60178,0.3929,0.204825693
Fe61B15Mo7Zr8Co6Y2Al,-8.42098939,899.5,1495,955.6,0.60167,0.39908,0.189987651
Cu45Zr45Ag3Al7,-6.262430371,708,1177,786,0.6015,0.417,0.149570732
Zr55Cu35Al10,-6.466345613,688,1144,767,0.601,0.419,0.146
Cu57.5Zr37.5Ga5,-5.865047306,745,1241,785,0.60032,0.39527,0.198791349
Cu47Zr47Al6,-6.262430371,701,1165,770,0.6,0.413,0.159
Cu47Ti33Zr5Nb6Ni8Si,-5.56920782,712,1187,739,0.59983,0.38915,0.213597625
Cu43Zr43Ag7Ti7,-6.262430371,670,1118,714,0.5993,0.3993,0.188935913
Cu43Zr40Ag7Ti10,-6.262430371,656,1095,707,0.5991,0.4038,0.178577806
Cu49.5Zr42.075Ti7.425Sn,-6.262430371,683,1140,730,0.5991,0.4004,0.186303003
Ni60Zr20Ti5Nb10Al5,-6.969466633,826,1379,896,0.599,0.4064,0.172669821
Cu49.5Zr42.075Ti7.425Si,-6.262430371,683,1141,731,0.5986,0.4008,0.185432428
Ag5Cu55Zr40,-5.865047306,,1171.82,,0.598170354,,
Cu45Zr45Ag7Al3,-6.262430371,688,1151,768,0.5977,0.4176,0.147601476
Cu49.4Zr41.99Ti7.41Sn0.6Si0.6,-6.262430371,682,1141,734,0.5977,0.4026,0.180936527
Ti34Zr11Cu47Ni8,-5.968889323,698.4,1169.2,727.2,0.59733,0.38938,0.21248
Cu45Zr48Al7,-6.262430371,708,1186,766,0.59696,0.40444,0.176656597
Zr46Cu49Al5,-6.262430371,711,1193,762,0.596,0.4,0.186
Cu55Ni5Zr30Ti10,-5.865047306,717,1204,750,0.59551,0.39042,0.209511837
Ti45Ni15Cu25Sn3Be7Zr5,-6.372326558,680,1142,741,0.59545,0.4067,0.171247538
Ni60Zr20Ti7.5Nb7.5Al5,-6.969466633,824,1385,885,0.595,0.4006,0.185034416
Zr49Cu44Al7,-6.262430371,704,1184,764,0.595,0.405,0.176
Zr50Cu43Al7,-6.262430371,703,1181,792,0.595,0.405,0.141
Cu35Ag25Zr30Ti10,-4.840594137,677,1138,706,0.5949,0.38898,0.212919985
Cu46Zr37Al7Y10,-5.865047306,665,1118,743,0.59481,0.41671,0.149086843
Zr46Cu44Al10,-6.262430371,726,1223,782,0.594,0.401,0.183
Zr54Cu36Al10,-6.466345613,698,1176,763,0.594,0.407,0.17
Zr49Cu45Al6,-6.262430371,704,1187,758,0.593,0.401,0.184
Cu34Zr50Ag8Al8,-6.466345613,680,1148,780,0.5923,0.4267,0.127811861
Zr48Cu46Al6,-6.262430371,706,1192,762,0.592,0.401,0.183
Cu44Zr44Ag12,-6.262430371,684,1156,764,0.5917,0.4152,0.15180957
Cu55Zr42.5Ga2.5,-5.865047306,709,1199,762,0.59133,0.39937,0.187258904
Zr57Ti5Al10Cu20Ni8,-6.399153005,676.7,1145.2,720,0.5909,0.39519,0.19701
Al23.5Co23.5Zr53,-7.181339475,783,1320,849,0.59,0.403708987,0.177610985
Cu55Zr45,-5.865047306,698,1183,748,0.59,0.398,0.190996654
Fe74.25B14.85Si9.9Zr,-8.144105856,867,1469,919,0.59,0.39332,0.201280142
Ti41.5Zr2.5Hf5Cu37.5Ni7.5SiSn5,-5.870561678,693.3,1176,757.5,0.58954,0.40523,0.173472574
Zr42.63Ti12.37Cu11.25Ni10Be23.75,-7.019703618,623,1057,712,0.5894,0.42381,0.13333
Cu40Zr44Ag8Al8,-6.262430371,693,1176,791,0.5893,0.4232,0.134533371
Cu45Zr45Ag10,-6.262430371,683,1159,756,0.5893,0.4104,0.161854202
Cu45Zr35Ag10Hf10,-5.865047306,690,1171,769,0.5892,0.4132,0.155731705
Fe27Co40Zr3Ti3Mo1.5Si1.5B24,-7.513587161,811,1379,856,0.5881,0.3909,0.206791017
Ti60Zr5Be18Cu9Ni8,-6.772801443,638,1085,672,0.588,0.39,0.208835987
Cu50Zr42.5Ti7.5,-6.262430371,677,1152,717,0.5877,0.392,0.203915171
Zr49Cu46Al5,-6.262430371,701,1195,750,0.587,0.396,0.195
Ag15Cu45Zr40,-6.262430371,,1188.829,,0.586262414,,
Zr47Cu45Al8,-6.262430371,714,1218,772,0.586,0.4,0.186
Zr47Cu49Al4,-6.262430371,704,1204,750,0.585,0.393,0.201
Al22Co24Zr54,-7.181339475,768,1316,843,0.584,0.404510557,0.173987883
Mg65Zr35,-3.83618864,359,616,379,0.583,0.389,0.210819295
Zr60Cu30Al10,-7.073409987,671,1151,748,0.583,0.411,0.161
Cu47Ti33Zr11Ni2Sn6Si,-5.968889323,688,1181,809,0.582403906,0.432977825,0.113943561
Zr63.8Al11.4Ni17.2Cu7.6,-7.496062822,671,1153,758,0.582,0.415570175,0.14947866
Cu42Zr42Ag8Al8,-6.262430371,705,1213,780,0.5812,0.4067,0.168705188
Cu47Ni13Zr30Ti10,-5.464398875,727,1251,754,0.58114,0.38119,0.229105572
Zr54Cu38Al8,-6.466345613,692,1190,757,0.581,0.402,0.179
Cu46Zr46Ag8,-6.262430371,677,1167,745,0.5801,0.404,0.174450046
Cu48Zr48Al4,-6.262430371,689,1188,751,0.58,0.4,0.183
Cu46Zr54,-6.466345613,696,1201,746,0.57952,0.39325,0.199187316
Al22.3Co22.3Zr55.4,-7.181339475,767,1326,815,0.578,0.389393215,0.20818504
Zr64.5Al9.2Ni13.2Cu13.1,-7.496062822,658,1138,757,0.578,0.421492205,0.136481187
Al19.4Co24.8Zr55.8,-7.181339475,751,1302,820,0.577,0.39941549,0.184241384
Zr49Cu47Al4,-6.262430371,697,1208,745,0.577,0.391,0.204
Cu47Ti33Zr3Nb8Ni8Si,-5.56920782,708,1228,731,0.57655,0.37758,0.237129781
Al21.2Co21.2Zr57.6,-7.181339475,761,1324,794,0.574,0.380815348,0.228462268
Cu72Zr28,-4.994603873,780,1358,804,0.574,0.376,0.240495372
Cu45Zr25Ag10Hf20,-6.574756138,698,1218,783,0.5731,0.4087,0.16284258
Al13.3Co26.7Zr60,-7.181339475,718,1254,757,0.573,0.383874239,0.220286119
Ni42Ti19Zr22.5Al8Cu5Si3.5,-7.180139398,780,1363,846,0.57227,0.39477,0.194035353
Al16.9Co25.6Zr57.5,-7.181339475,744,1300,786,0.572,0.384540117,0.218580541
Zr64.8Al8.3Ni11.4Cu15.5,-7.307429458,653,1143,752,0.572,0.418708241,0.141179572
Zr50Cu43Ag7,-6.262430371,669,1171,727,0.5713,0.3951,0.193046466
Cu48Zr52,-6.262430371,689,1207,749,0.571,0.395,0.193099942
Cu48Zr48Ag4,-6.262430371,681,1199,743,0.568,0.3952,0.192086055
Ti41.5Zr2.5Hf5Cu42.5Ni7.5Si,-5.870561678,680,1199,730,0.56714,0.3885,0.207718832
Zr46.75Ti8.25Cu8.25Ni10Be275,-4.79077793,595,1050,,0.567,,
Zr50Cu40Ag10,-6.466345613,667,1177,733,0.5667,0.3975,0.186532363
Ni42Ti20Zr21.5Al8Cu5Si3.5,-7.180139398,774,1366,846,0.56662,0.39533,0.19153052
Al15.4Co26Zr58.6,-7.181339475,724,1282,773,0.565,0.385343968,0.214776112
Zr56Cu36Al8,-6.466345613,685,1212,747,0.565,0.394,0.195
Ag25Cu35Zr40,-4.840594137,,1220.177,,0.56452735,,
Zr50Cu45Ag5,-6.262430371,669,1188,728,0.5631,0.392,0.19844026
Ti42.5Zr2.5Hf5Cu42.5Ni7.5,-5.870561678,677,1203,726,0.56276,0.38617,0.212296196
Zr65Al7.5Cu17.5Ni10,-7.307429458,656.5,1167.6,735.6,0.56226,0.40327,0.17266
Ti40Zr10Cu36Pd14,-6.335883155,669,1191,718,0.5617,0.386,0.212399907
Zr66Al9Cu16Ni9,-7.307429458,657.2,1170.6,736.7,0.56142,0.40305,0.17297
Ni42Ti20Zr22.5Al8Cu5Si2.5,-7.180139398,767,1367,833,0.56108,0.39035,0.201930455
Zr50Cu48Ag2,-6.262430371,668,1192,719,0.5604,0.3866,0.210788137
Ti40Zr10Cu38Pd12,-5.826638952,666,1189,715,0.5601,0.3854,0.21341073
Zr54Cu40Al6,-6.466345613,684,1216,741,0.56,0.39,0.203
Ni42Ti20Zr20.5Al8Cu5Si4.5,-7.180139398,763,1364,856,0.55938,0.40244,0.173913043
Zr66Al8Cu12Ni14,-7.496062822,655.1,1172.1,732.5,0.55891,0.40089,0.17728
Zr50Cu38Ag12,-6.466345613,663,1187,734,0.5586,0.3968,0.186511489
Cu45Zr15Ag10Hf30,-6.574756138,712,1275,799,0.5584,0.4021,0.174456133
Cu40Zr40Ag10Al10,-6.262430371,710,1273,765,0.5577,0.3858,0.212017131
Ti40Zr10Cu40Pd10,-5.870561678,660,1184,709,0.55743,0.38449,0.215053763
Cu42Zr42Ag16,-6.262430371,685,1232,757,0.556,0.3949,0.190229798
Cu50Zr50,-6.262430371,686,1237,744,0.5546,0.3869,0.208572322
Cu54Ni6Zr22Ti18,-5.968889323,712,1287,769,0.553224553,0.384692346,0.249351334
Zr66Al8Cu7Ni19,-7.813158278,662.3,1200.8,720.7,0.55155,0.38683,0.208
Ti47.5Zr2.5Cu42.5Ni7.5,-5.870561678,673,1225,720,0.54939,0.37935,0.22555543
Cu45Zr55,-6.466345613,661,1203,729,0.549,0.391,0.197494069
Ni42Ti20Zr25Al8Cu5,-7.180139398,748,1366,803,0.54758,0.37985,0.223843847
Ti40Zr10Cu34Pd16,-6.335883155,672,1231,723,0.5459,0.37993,0.223209303
Zr58Cu36Al6,-6.466345613,671,1245,724,0.539,0.378,0.226
Zr65.3Al6.5Ni8.2Cu20,-7.167059444,640,1188,745,0.539,0.407549234,0.158841584
Zr66Al8Ni26,-7.878340858,672,1251,707.6,0.53717,0.36797,0.25078
Ti40Zr10Cu30Pd20,-6.335883155,687,1279,747,0.53714,0.37996,0.220799293
Ti40Zr10Cu32Pd18,-6.335883155,683,1272,740,0.53695,0.37852,0.224250443
Ag10Cu35Zr55,-6.466345613,647.0776,1210.869,730.9455,0.534391278,0.393415876,0.188709549
Ni37Zr63,-7.878340858,700,1313,720,0.533,0.358,0.276742838
Zr46.25Ti8.25Cu7.5Ni10Be27.5,-6.74168478,622,1185,727,0.525,0.402,0.167136971
Zr46.75Ti8.25Cu7.5Ni10Be27.5,-6.74168478,622,1185,727,0.52489,0.40232,0.16714
Cu47Ti33Zr11Sn8Si,-5.968889323,699,1333,805,0.524188612,0.395947276,0.18075693
Zr65.5Al5.6Ni6.5Cu22.4,-7.167059444,630,1211,733,0.52023,0.39815,0.175070028
Zr44Ti11Cu10Ni10Be25,-7.019703618,625,1206,739,0.51824,0.4036,0.16305
Cu40Zr60,-6.466345613,646,1248,707,0.518,0.373,0.231565772
Pd30Zr70,-7.911698737,680,1343,690,0.506,0.341,0.313238339
Ni40Zr60,-7.47341759,713,1413,735,0.505,0.346,0.299324848
Zr65Be35,-6.947110564,623,1238,623,0.50323,0.33477,0.33047
Zr45.38Ti9.62Cu8.75Ni10Be26.25,-6.74168478,623,1239,740,0.50282,0.39742,0.17272
Be32.5Zr67.5,-6.947110564,614,1238,,0.496,,
Cu33.5Zr66.5,-7.073409987,631,1273,690,0.496,0.362,0.251677628
Ni28Zr72,-7.813158278,642,1313,664,0.489,0.34,0.310089976
Cu28Zr72,-7.167059444,600,1268,666,0.473,0.356,0.258502614
Be40Zr60,-6.479342156,623,1343,673,0.464,0.342,0.291931634
Be45Zr55,-6.479342156,646,1413,681,0.457,0.331,0.32111592
Be50Zr50,-6.250971665,672,1473,682,0.456,0.318,0.358763817
Be30Zr70,-6.947110564,613,1393,648,0.44,0.323,0.334821154
Cu25Zr75,-7.307429458,571,1363,618,0.419,0.32,0.333462181
Ag10Cu20Zr70,-7.307429458,625.5658,,664.274,,,
Ag10Cu25Zr65,-7.167059444,625.8273,,690.3411,,,
Ag20Cu30Zr50,-5.910399823,669,,,,,
Ag20Cu35Zr45,-5.910399823,680,,,,,
Ag20Cu40Zr40,-4.840594137,698,1209.079,,,,
Ag30Cu30Zr40,-4.840594137,677,,,,,
