Repository: UWMad-Informatics/better-glasses

File: BMG_full_dataset.csv (part 2 of 3)
Pd$_{77}$Cu$_{6}$Si$_{17}$,2.2543,,,1128,K,0.60816,,0.608156028,,,,,0.21044,0.38794,0.09053,125,K/s,0.56915,1.4115,,,686,K,,,0.38757,,,,,44,642,K,1.6377,,0.64716
Pt$_{42.5}$Cu$_{27}$Ni$_{59.5}$P$_{21}$,,20,mm,873,K,,,0.674684994,,,,,0.159647138,,,,,0.589919817,,,,589,K,,,0.424351585,,,,,,515,K,,,
Pd$_{73.5}$Cu$_{10}$Si$_{16.5}$,2.1722,,,1136,K,0.60299,4.6021,0.602992958,2,mm,,,0.217292106,0.38151,0.08147,,,0.56778,1.3951,,,685,K,,,0.38462,,,,,40,645,K,1.6298,,0.6382
Mg$_{65}$Cu$_{15}$Ag$_{5}$Pd$_{5}$Y$_{10}$,,7,mm,,,,,,,,,,,,,,,,,,,471,K,,,,,,,,,437,K,,,
Pd$_{42.5}$Cu$_{27.5}$Ni$_{10}$P$_{20}$,9.1517,,,871,K,0.76349,,0.763490241,,,,,0.07545,0.50549,0.28223,0.083,K/s,0.67049,2.3171,,,665,K,,,0.45704,,,,,81,584,K,1.8092,,0.85649
Cu$_{47}$Ti$_{33}$Zr$_{11}$Sn$_{8}$Si,,,,1333,K,,,,,,,,0.18075693,,,,,0.524188612,,,,805,K,,,0.395947276,,,,,106,699,K,,,
Zr$_{66}$Al$_{8}$Ni$_{26}$,1.6103,,,1251,K,0.56563,,0.565627498,,,,,0.25078,0.3529,0.06149,66.6,K/s,0.53717,1.2221,,,707.6,K,,,0.36797,,,,,35.6,672,K,1.5901,,0.59408
Zr$_{58.5}$Nb$_{2.8}$Cu$_{15.6}$Ni$_{12.8}$Al$_{10.3}$,,,,1101,K,,,,,,,,,,,,,0.605,,,,,,,,,,,,,,666,K,,,
Cu$_{47}$Ti$_{33}$Zr$_{11}$SiNi$_{6}$Sn$_{2}$,3.9168,,,1140,K,0.67105,5.9886,0.671052632,6,mm,,,0.166983936,0.42485,0.10714,,,0.63158,1.8214,,,765,K,,,0.41129,,,,,45,720,K,1.6941,,0.71053
Cu$_{48}$Zr$_{48}$Al$_{4}$,,,,1188,K,,,,,,,,0.183,,,,,0.58,,,,751,K,,,0.4,,,,,62,689,K,,,
Cu$_{55}$Zr$_{42.5}$Ga$_{2.5}$,2.829,,,1199,K,0.63553,5.3402,0.635529608,1,mm,,,0.187258904,0.40809,0.10816,,,0.59133,1.5551,,,762,K,,,0.39937,,,,,53,709,K,1.6661,,0.67973
Ti$_{41.5}$Zr$_{2.5}$Hf$_{5}$Cu$_{42.5}$Ni$_{7.5}$Si,2.2568,,,1199,K,0.60884,4.8142,0.608840701,5,mm,,,0.207718832,0.39048,0.09634,,,0.56714,1.4066,,,730,K,,,0.3885,,,,,50,680,K,1.6407,,0.65054
Fe$_{67}$Ni$_{5}$Y$_{6}$B$_{22}$,2.3096,,,1469,K,0.6065,4.3443,0.606535058,1,mm,,,0.230186681,0.3551,0.0415,,,0.5895,1.4776,,,891,K,,,0.3816,,,,,25,866,K,1.6184,,0.6236
Cu$_{45}$Zr$_{45}$Ag$_{5}$Al$_{5}$,4.119,,,1147,K,0.6827,7.4515,0.682650392,9,mm,,,0.134201168,0.4505,0.1911,,,0.6077,1.74,,,783,K,,,0.4246,,,,,86,697,K,1.7311,,0.7576
Co$_{50}$Cr$_{15}$Mo$_{14}$C$_{15}$B$_{6}$,2.6901,,,1417,K,0.63162,5.4787,0.63161609,2,mm,,,0.182525052,0.41141,0.12709,,,0.57798,1.4967,,,895,K,,,0.40027,,,,,76,819,K,1.6708,,0.68525
Ca$_{45}$Mg$_{25}$Cu$_{30}$,3.0417,,,678,K,0.64602,5.8436,0.646017699,6,mm,,,0.171127387,0.42135,0.13669,,,0.58997,1.5755,,,438,K,,,0.40631,,,,,38,400,K,1.685,,0.70206
Zr$_{50}$Cu$_{40}$Ag$_{10}$,2.4801,,,1177,K,0.6228,5.361,0.622769754,5,mm,,,0.186532363,0.4071,0.1294,,,0.5667,1.4373,,,733,K,,,0.3975,,,,,66,667,K,1.6656,,0.6788
Ca$_{60}$Mg$_{13}$Cu$_{27}$,2.2194,,,701,K,0.6077,4.8722,0.607703281,1,mm,,,0.20524609,0.39252,0.10423,,,0.56205,1.3876,,,426,K,,,0.38904,,,,,32,394,K,1.6433,,0.65335
Gd$_{60}$Ni$_{15}$Al$_{25}$,3.0488,,,1006,K,0.6441,5.5242,0.644135189,4,mm,,,0.181021686,0.4136,0.1117,,,0.5994,1.6079,,,648,K,,,0.4027,,,,,45,603,K,1.674,,0.6889
La$_{62}$Al$_{14}$Cu$_{20}$Ag$_{4}$,2.4718,,,729,K,0.62551,5.7866,0.625514403,8,mm,,,0.172813051,0.41336,0.16,,,0.55418,1.4031,,,456,K,,,0.40247,,,,,52,404,K,1.6829,,0.69684
Ti$_{40}$Zr$_{25}$Ni$_{8}$Cu$_{9}$Be$_{18}$,3.5675,,,1009,K,0.66204,5.9638,0.662041625,8,mm,,,0.167678326,0.4255,0.12113,,,0.61546,1.7216,,,668,K,,,0.40982,,,,,47,621,K,1.6911,,0.70862
Mg$_{61}$Cu$_{28}$Gd$_{11}$,3.1593,,,737,K,0.65536,6.8732,0.655359566,12,mm,,,0.145492638,0.43424,0.19365,,,0.57259,1.5333,,,483,K,,,0.41674,,,,,61,422,K,1.7171,,0.73813
Ti$_{65}$Be$_{18}$Cu$_{9}$Ni$_{8}$,,,,1136,K,,,,,,,,0.230652216,,,,,0.558,,,,670,K,,,0.378,,,,,35,635,K,,,
Y$_{60}$Fe$_{30}$Al$_{10}$,,,,1225.4,K,,,,,,1075.9,K,,,,,,0.467,,,,,,,,,off eutectic,,,0.532,,572,K,,,
Cu$_{55}$Ag$_{5}$Zr$_{30}$Ti$_{10}$,2.9819,,,1149,K,0.63795,4.9854,0.63794604,3,mm,,,0.20058571,0.3883,0.06517,,,0.61271,1.6472,,,733,K,,,0.39557,,,,,29,704,K,1.6539,,0.66319
Ce$_{65}$Al$_{15}$Cu$_{20}$,,,,772.3404,K,,,,,,,,0.214661865,,,,,0.47,,,,425,K,,,0.374337063,,,,,62,363,K,,,
Cu$_{56}$Zr$_{44}$,,,,1163,K,,,0.681,,,,,0.149228937,,,,,0.626,,,,792,K,,,0.419,,,,,64,728,K,,0.797,
Nd$_{60}$Fe$_{30}$Al$_{10}$,,,,958,K,,,,,,929.3,K,,,,12,K/s,0.617,,15,mm,,,,,,eutectic,,,0.636,,591,K,,,
La$_{62}$Al$_{14}$(Cu$_{.833}$Ag$_{.167}$)$_{12}$(Ni$_{.15}$Co$_{.15}$)$_{12}$,3.9213,,,698,K,0.67479,6.6883,0.6747851,16,mm,,,0.149514824,0.44084,0.15613,,,0.61461,1.7509,,,471,K,,,0.41792,,,,,42,429,K,1.7125,,0.73496
Ca$_{66.4}$Al$_{33.6}$,2.5712,,,873,K,0.61856,4.4637,0.618556701,1,mm,,,0.224029393,0.35205,0.03478,,,0.60481,1.5652,,,540,K,,,0.38544,,,,,12,528,K,1.6275,,0.6323
La$_{55}$Al$_{25}$Ni$_{15}$Cu$_{5}$,1.9954,,,899.6,K,0.6016,,0.601600711,,,,,0.18532,0.39853,0.15869,34.5,K/s,0.52646,1.2704,,,541.2,K,,,0.39412,,,,,67.6,473.6,K,1.6692,,0.67675
((Ni$_{0.9}$Fe$_{0.1}$)$_{0.75}$B$_{0.2}$Si$_{0.05}$)$_{96}$Nb$_{4}$,1.6121,,,1408,K,0.56463,3.9034,0.564630682,1,mm,,,0.256186914,0.34545,0.05108,,,0.541,1.2307,,,795,K,,,0.36636,,,,,33,762,K,1.5845,,0.58807
Ni$_{69}$Cr$_{8.5}$Nb$_{3}$P$_{18}$B$_{1.5}$,,,,1134,K,,,,,,,,,,,,,0.586,,,,,,,,,,,,,,664,K,,,
Mg$_{58.5}$Cu$_{30.5}$Gd$_{11}$,3.0249,,,753,K,0.65073,6.7705,0.650730412,8,mm,,,0.147699579,0.43131,0.19325,,,0.56707,1.5031,,,490,K,,,0.41525,,,,,63,427,K,1.7146,,0.7344
Cu$_{72}$Zr$_{28}$,,,,1358,K,,,0.592,,,,,0.240495372,,,,,0.574,,,,804,K,,,0.376,,,,,24,780,K,,1.254,
Cu$_{54}$Ag$_{6}$Zr$_{33}$Ti$_{7}$,3.3199,,,1135,K,0.65022,5.2158,0.650220264,6,mm,,,0.191725143,0.39549,0.06808,,,0.62467,1.7324,,,738,K,,,0.40022,,,,,29,709,K,1.6656,,0.67577
Ca$_{53}$Mg$_{23}$Cu$_{24}$,3.8202,,,655,K,0.67023,6.2691,0.670229008,7,mm,,,0.15951253,0.43293,0.13253,,,0.61985,1.7631,,,439,K,,,0.41376,,,,,33,406,K,1.7011,,0.72061
Mg$_{65}$Cu$_{15}$Ag$_{10}$Y$_{8}$Gd$_{2}$,,7,mm,690,K,,,0.684057971,,,,,0.136675405,,,,,0.620289855,,,,472,K,,,0.422182469,,44,K,,,428,K,,,
Zr$_{44}$Cu$_{51}$Al$_{5}$,,,,1189,K,,,,,,,,0.184,,,,,0.605,,,,767,K,,,0.401,,,,,48,719,K,,,
Fe$_{77}$Mo$_{2}$P$_{10}$C$_{4}$B$_{4}$Si$_{3}$,2.5106,,,1264,K,0.61944,4.8105,0.619462025,2.5,mm,,,0.207878599,0.38797,0.07854,,,0.587,1.4998,,,783,K,,,0.39032,,,,,41,742,K,1.6423,,0.65187
Ni$_{37}$Zr$_{63}$,,,,1313,K,,,0.548,,,,,0.276742838,,,,,0.533,,,,720,K,,,0.358,,,,,20,700,K,,0.797,
Be$_{45}$Zr$_{55}$,,,,1413,K,,,0.482,,,,,0.32111592,,,,,0.457,,,,681,K,5.18,g/cm3,0.331,,,,,35,646,K,,0.709,
Zr$_{65.5}$Al$_{5.6}$Ni$_{6.5}$Cu$_{22.4}$,2.0211,,,1211,K,0.60528,5.712,0.605284889,3,mm,,,0.175070028,0.40154,0.17728,,,0.52023,1.2616,,,733,K,,,0.39815,,,,,103,630,K,1.6837,,0.69034
Ga$_{18}$Sr$_{82}$,,,,793,K,,,,,,,,,,,,,0.561,,,,,,,,,,,,,,445,K,,0.632,
Fe$_{41}$Co$_{7}$Cr$_{15}$Mo$_{14}$C$_{15}$B$_{6}$Y$_{2}$,2.3298,,,1436,K,0.60933,4.5313,0.609331476,16,mm,,,0.22068722,0.37352,0.06187,,,0.58357,1.4632,,,875,K,,,0.38478,,,,,37,838,K,1.6277,,0.6351
Cu$_{25}$Zr$_{75}$,,,,1363,K,,,0.454,,,,,0.333462181,,,,,0.419,,,,618,K,,,0.32,,,,,47,571,K,,0.797,
Cu$_{40}$Ag$_{20}$Zr$_{30}$Ti$_{10}$,2.7564,,,1125,K,0.62933,4.8822,0.629333333,3,mm,,,0.204825693,0.38719,0.0692,,,0.60178,1.5804,,,708,K,,,0.3929,,,,,31,677,K,1.6476,,0.65689
Mg$_{58.5}$Cu$_{30.5}$Y$_{11}$,2.9582,,,762,K,0.65092,7.248,0.650918635,9,mm,,,0.137969095,0.43176,0.21765,,,0.55381,1.4588,,,496,K,,,0.41892,,,,,74,422,K,1.7292,,0.74803
Ni$_{60}$Nb$_{40}$,2.8672,,,1484,K,0.62871,,0.628706199,,,,,0.22797,0,0,1400,K/s,0.62871,1.6933,,,933,K,,,0.38602,,,,,0,933,K,1.6287,,0.62871
Zr$_{41}$Ti$_{14}$Cu$_{12.5}$Ni$_{2}$Be$_{22.5}$C$_{8}$,6.5117,,,992,K,0.73286,11.219,0.732862903,3,mm,,,0.089134504,0.48605,0.26997,,,0.63407,2.0028,,,727,K,,,0.44849,,,,,98,629,K,1.7899,,0.83165
Ag$_{25}$Cu$_{40}$Zr$_{35}$,,,,694.4009,K,,,,,,,,,,,,,1.002675416,,,,744.1097,K,,,0.535076753,,,,,47.85092103,696.2587,K,,,
Cu$_{47}$Ti$_{33}$Zr$_{5}$Nb$_{6}$Ni$_{8}$Si,2.6216,,,1187,K,0.62258,4.6817,0.622577928,2,mm,,,0.213597625,0.37567,0.05684,,,0.59983,1.5558,,,739,K,,,0.38915,,,,,27,712,K,1.6378,,0.64532
Fe$_{56}$Mn$_{5}$Cr$_{7}$Mo$_{12}$Er$_{2}$C$_{12}$B$_{6}$,2.0378,,,1401,K,0.59386,4.3432,0.593861527,8,mm,,,0.230244981,0.36793,0.06414,,,0.56602,1.3684,,,832,K,,,0.37922,,,,,39,793,K,1.6152,,0.6217
Be$_{50}$Zr$_{50}$,,,,1473,K,,,0.463,,,,,0.358763817,,,,,0.456,,,,682,K,5.08,g/cm3,0.318,,,,,10,672,K,,0.709,
Au$_{77.8}$Si$_{8.4}$Ge$_{13.8}$,0.7604,,,629,K,0.46582,,0.46581876,,,,,0.36443,0,0,3E6,K/s,0.46582,0.872,,,293,K,,,0.31779,,,,,0,293,K,1.4658,,0.46582
Fe$_{74}$Nb$_{6}$Y$_{3}$B$_{17}$,2.7864,,,1391,K,0.63192,5.0654,0.631919482,2,mm,,,0.197417775,0.39736,0.08571,,,0.59741,1.5696,,,879,K,,,0.39559,,,,,48,831,K,1.6552,,0.66643
Fe$_{74}$Mo$_{5}$P$_{10}$C$_{4}$B$_{4}$Si$_{3}$,2.809,,,1263,K,0.63245,5.0331,0.632620744,3,mm,,,0.198684707,0.39535,0.08113,,,0.6,1.5811,,,799,K,,,0.39528,,,,,41,758,K,1.6541,,0.66491
Zr$_{46.75}$Ti$_{8.25}$Cu$_{7.5}$Ni$_{10}$Be$_{27.5}$,2.1557,,,1185,K,0.6135,,0.61350211,,,,,0.16714,0.407,0.1865,28,K/s,0.52489,1.2913,,,727,K,,,0.40232,,,,,105,622,K,1.6937,,0.70211
Cu$_{43}$Zr$_{43}$Ag$_{7}$In$_{7}$,3.516,,,1135,K,0.659,5.6966,0.659030837,5,mm,,,0.175543307,0.4172,0.1021,,,0.6203,1.7355,,,748,K,,,0.4067,,,,,44,704,K,1.6828,,0.6978
Pd$_{30}$Zr$_{70}$,,,,1343,K,,,0.514,,,,,0.313238339,,,,,0.506,,,,690,K,7.71,g/cm3,0.341,,,,,10,680,K,,0.899,
Pd$_{81.5}$Cu$_{2}$Si$_{16.5}$,,,,1097.3,K,,,,,,1008.8,K,,,,,,0.577,,1,mm,,,,,,off eutectic,,,0.627,,633,K,,,
Cu$_{43}$Zr$_{43}$Ag$_{7}$Ti$_{7}$,2.931,,,1118,K,0.6386,5.2928,0.638640429,5,mm,,,0.188935913,0.406,0.0982,,,0.5993,1.5938,,,714,K,,,0.3993,,,,,44,670,K,1.665,,0.678
Pd$_{40}$Cu$_{20}$Ni$_{10}$P$_{20}$,,,,862,K,,,,,,,,,,,,,0.67,,,,,,,,,,,,,,578,K,,,
Ag$_{20}$Cu$_{35}$Zr$_{45}$,,,,,,,,,,,,,,,,,,,,,,,,,,,,,,,,48.7718,K,,,
Cu$_{55}$Zr$_{45}$,,,,1183,K,,,0.632,,,,,0.190996654,,,,,0.59,,,,748,K,,,0.398,,,,,50,698,K,,0.797,
Nb$_{38}$Ni$_{62}$,,,,1473,K,,,0.631,,,,,0.204805747,,,,,0.606,,,,930,K,,,0.393,,,,,38,892,K,,1.135,
Zr$_{50}$Cu$_{40}$Al$_{10}$,,,,1176,K,,,,,,,,0.172,,,,,0.607,,,,770,K,,,0.407,,,,,56,714,K,,,
Zr$_{66}$Al$_{8}$Cu$_{12}$Ni$_{14}$,2.4831,,,1172.1,K,0.62495,,0.624946677,,,,,0.17728,0.41181,0.14971,9.8,K/s,0.55891,1.4168,,,732.5,K,,,0.40089,,,,,77.4,655.1,K,1.6771,,0.69098
Al$_{30}$Sr$_{70}$,,,,953,K,,,,,,,,,,,,,0.556,,,,,,,,,,,,,,530,K,,0.665,
Cu$_{45}$Zr$_{45}$Ag$_{3}$Al$_{7}$,3.64,,,1177,K,0.6678,6.6858,0.66779949,8,mm,,,0.149570732,0.4388,0.1663,,,0.6015,1.6759,,,786,K,,,0.417,,,,,78,708,K,1.7117,,0.7341
Ca$_{45}$Mg$_{30}$Cu$_{25}$,2.2142,,,717,K,0.60809,4.9414,0.608089261,1,mm,,,0.202371797,0.39462,0.11076,,,0.55927,1.3797,,,436,K,,,0.38998,,,,,35,401,K,1.6466,,0.6569
Ni$_{69}$Cr$_{8.5}$Nb$_{3}$P$_{15.5}$B$_{4}$,,,,1187,K,,,,,,,,,,,,,0.563,,,,,,,,,,,,,,668,K,,,
Ca$_{60}$Mg$_{20}$Ag$_{20}$,,,,666.1158,K,,,,4,mm,,,0.157469943,,,,,0.601997447,,,,441.1303,K,,,0.412,,,,,40.53571429,401,K,,,
Cu$_{47}$Ni$_{13}$Zr$_{30}$Ti$_{10}$,2.2192,,,1251,K,0.60272,4.3648,0.602717826,1,mm,,,0.229105572,0.36288,0.05153,,,0.58114,1.4389,,,754,K,,,0.38119,,,,,27,727,K,1.6183,,0.6243
Zr$_{66}$Al$_{8}$Cu$_{7}$Ni$_{19}$,2.0708,,,1200.8,K,0.60018,,0.600183211,,,,,0.208,0.38974,0.10845,22.7,K/s,0.55155,1.3383,,,720.7,K,,,0.38683,,,,,58.4,662.3,K,1.6397,,0.64882
Cu$_{50}$Zr$_{50}$,2.0999,,,1237,K,0.6015,4.7945,0.601455133,2,mm,,,0.208572322,0.3895,0.1053,,,0.5546,1.3503,,,744,K,,,0.3869,,,,,58,686,K,1.6391,,0.6483
Cu$_{49}$Zr$_{36}$Ag$_{10}$Ti$_{5}$,3.2973,,,1130,K,0.6522,5.5972,0.652212389,8,mm,,,0.178660759,0.4151,0.1048,,,0.6115,1.6788,,,737,K,,,0.4047,,,,,46,691,K,1.6781,,0.6929
Fe$_{71}$MoY$_{6}$B$_{22}$,2.791,,,1517,K,0.6328,5.1594,0.63282795,2.5,mm,,,0.193820987,0.4016,0.0943,,,0.5946,1.561,,,960,K,,,0.3969,,,,,58,902,K,1.6589,,0.6711
Ni$_{42}$Ti$_{20}$Zr$_{21.5}$Al$_{8}$Cu$_{5}$Si$_{3.5}$,2.4216,,,1366,K,0.61933,5.2211,0.619326501,2.5,mm,,,0.19153052,0.40346,0.12162,,,0.56662,1.4291,,,846,K,,,0.39533,,,,,72,774,K,1.6596,,0.67204
Zr$_{50}$Cu$_{48}$Ag$_{2}$,2.1468,,,1192,K,0.6032,4.7441,0.603187919,2,mm,,,0.210788137,0.3879,0.0973,,,0.5604,1.3721,,,719,K,,,0.3866,,,,,51,668,K,1.6367,,0.646
Cu$_{35}$Ag$_{25}$Zr$_{30}$Ti$_{10}$,2.5611,,,1138,K,0.62039,4.6966,0.620386643,2,mm,,,0.212919985,0.37914,0.06291,,,0.5949,1.5315,,,706,K,,,0.38898,,,,,29,677,K,1.6377,,0.64587
Fe$_{75}$Mo$_{2}$Ga$_{3}$P$_{10}$C$_{4}$B$_{4}$Si$_{2}$,3.1557,,,1230,K,0.64878,5.7204,0.648780488,2.5,mm,,,0.17481295,0.41908,0.12195,,,0.6,1.622,,,798,K,,,0.40549,,,,,60,738,K,1.6813,,0.69756
Al$_{88}$Ni$_{4}$Y$_{8}$,,,,1189,K,,,,,,,,0.436,,,,,0.39,,,,465,K,,,0.281,,,,,1,464,K,,,
Ca$_{65}$Mg$_{25}$Cu$_{10}$,2.5311,,,691,K,0.62084,4.8779,0.620839363,0.5,mm,,,0.205006253,0.39127,0.08392,,,0.58611,1.5,,,429,K,,,0.39142,,,,,24,405,K,1.6454,,0.65557
Ca$_{63}$Al$_{32}$Cu$_{5}$,2.8227,,,831,K,0.62936,4.619,0.629362214,2,mm,,,0.216497077,0.35576,0.03448,,,0.61613,1.6395,,,523,K,,,0.38943,,,,,11,512,K,1.6376,,0.6426
Zr$_{40}$Ti$_{15}$Cu$_{11}$Ni$_{11}$Be$_{21.5}$YMg$_{0.5}$,4.6867,,,975,K,0.69128,6.6813,0.691282051,5,mm,,,0.149671471,0.44162,0.12754,,,0.64615,1.9536,,,674,K,,,0.41994,,,,,44,630,K,1.716,,0.73641
Cu$_{52.4}$Zr$_{41.1}$Al$_{6.5}$,,,,1177,K,,,,,,,,0.146,,,,,0.619,,,,800,K,,,0.42,,,,,71,729,K,,,
Gd$_{60}$Co$_{25}$Al$_{15}$,3.1448,,,952,K,0.6481,5.6686,0.648109244,5,mm,,,0.176410401,0.4177,0.1184,,,0.6008,1.6237,,,617,K,,,0.4049,,,,,45,572,K,1.6795,,0.6954
Pd$_{79}$Cu$_{2}$Ag$_{4}$Si$_{10}$P$_{5}$,3.7928,,,1006,K,0.67197,6.751,0.671968191,7,mm,,,0.148126204,0.44085,0.16456,,,0.60736,1.7114,,,676,K,,,0.41806,,,,,65,611,K,1.7137,,0.73658
Sm$_{60}$Fe$_{30}$Al$_{10}$,,,,946.6,K,,,,,,905.2,K,,,,,,0.626,,,,,,,,,off eutectic,,,0.655,,593,K,,,
Ti$_{40}$Zr$_{10}$Cu$_{38}$Pd$_{12}$,2.1195,,,1189,K,0.6014,4.6858,0.601345669,6,mm,,,0.21341073,0.3857,0.0937,,,0.5601,1.3671,,,715,K,,,0.3854,,,,,49,666,K,1.6337,,0.6426
Ca$_{57}$Mg$_{19}$Cu$_{24}$,,4,mm,,,,,,,,,,,,,,,,,,,440,K,,,,,,,,,404,K,,,
Cu$_{45}$Zr$_{25}$Ag$_{10}$Hf$_{20}$,2.8883,,,1218,K,0.6429,6.1409,0.642857143,3,mm,,,0.16284258,0.4241,0.1635,,,0.5731,1.5058,,,783,K,,,0.4087,,,,,85,698,K,1.6948,,0.7126
Fe$_{71}$NiY$_{6}$B$_{22}$,2.4223,,,1507,K,0.6145,4.6587,0.614465826,2,mm,,,0.214652156,0.3803,0.0689,,,0.5859,1.484,,,926,K,,,0.3875,,,,,43,883,K,1.6346,,0.643
Zr$_{50}$Cu$_{36}$Al$_{14}$,,,,1188,K,,,,,,,,0.182,,,,,0.609,,,,771,K,,,0.403,,,,,47,724,K,,,
Ni$_{59}$Zr$_{20}$Ti$_{16}$Si$_{5}$,3.9691,,,1304,K,0.67178,5.896,0.671779141,2,mm,,,0.169606513,0.42087,0.09705,,,0.6365,1.8481,,,876,K,,,0.4105,,,,,46,830,K,1.6919,,0.70706
Cu$_{50}$Zr$_{43}$Al$_{7}$,3.8726,,,1176,K,0.67347,6.6575,0.673469388,4,mm,,,0.150206534,0.44012,0.15604,,,0.6131,1.7407,,,792,K,,,0.4175,,,,,71,721,K,1.7116,,0.73384
Cu$_{45}$Zr$_{35}$Ag$_{10}$Hf$_{10}$,3.2834,,,1171,K,0.6567,6.4213,0.656703672,4,mm,,,0.155731705,0.4322,0.1642,,,0.5892,1.5988,,,769,K,,,0.4132,,,,,79,690,K,1.7037,,0.7242
Zr$_{49}$Cu$_{45}$Al$_{6}$,,,,1187,K,,,,,,,,0.184,,,,,0.593,,,,758,K,,,0.401,,,,,54,704,K,,,
Ni$_{75}$Si$_{8}$B$_{17}$,,,,1419,K,,,,,,,,,,,,,0.583,,,,,,,,,,,,,,818,K,,,
Ca$_{50}$Mg$_{30}$Cu$_{20}$,2.0698,,,731,K,0.60055,4.8521,0.600547196,2,mm,,,0.206096329,0.39098,0.11246,,,0.54993,1.3343,,,439,K,,,0.38747,,,,,37,402,K,1.642,,0.65116
Cu$_{47}$Zr$_{47}$Al$_{6}$,,,,1165,K,,,,,,,,0.159,,,,,0.6,,,,770,K,,,0.413,,,,,69,701,K,,,
Fe$_{69}$Mo$_{3}$Y$_{6}$B$_{22}$,3.0967,,,1488,K,0.6438,5.2665,0.643817204,6,mm,,,0.189879427,0.4031,0.0862,,,0.6102,1.6517,,,958,K,,,0.3998,,,,,50,908,K,1.6653,,0.6774
Cu$_{47}$Ti$_{33}$Zr$_{11}$Ni$_{8}$Si,3.4065,,,1157,K,0.65428,5.4365,0.654278306,4,mm,,,0.183941874,0.40706,0.08467,,,0.6223,1.7323,,,757,K,,,0.4033,,,,,37,720,K,1.6737,,0.68626
(Cu$_{60}$Zr$_{30}$Ti$_{10}$)$_{98}$Sn$_{2}$,,,,1150,K,,,,,,,,0.16900011,,,,,0.63,,,,772,K,,,0.41,,,,,42,730,K,,,
Ca$_{47}$Mg$_{19}$Zn$_{7}$Cu$_{27}$,3.1047,,,676,K,0.65089,6.3325,0.650887574,6,mm,,,0.157915515,0.4291,0.16608,,,0.58136,1.5548,,,440,K,,,0.4116,,,,,47,393,K,1.701,,0.72041
Cu$_{58.1}$Zr$_{35.9}$Al$_{6}$,,,,1173,K,,,,,,,,0.165,,,,,0.648,,,,799,K,,,0.413,,,,,39,760,K,,,
Cu$_{53.2}$Zr$_{41.8}$Al$_{5}$,,,,1176,K,,,,,,,,0.163,,,,,0.613,,,,781,K,,,0.412,,,,,60,721,K,,,
Ca$_{55}$Mg$_{11}$Zn$_{11}$Cu$_{23}$,1.9785,,,717,K,0.59972,5.269,0.59972106,1,mm,,,0.189789334,0.39679,0.15089,,,0.52859,1.2722,,,430,K,,,0.39234,,,,,51,379,K,1.6632,,0.67085
Zr$_{36}$Nb$_{12}$Cu$_{10}$Ni$_{8}$Be$_{20}$Y$_{2}$Mg$_{12}$,5.463,,,1029,K,0.71234,8.741,0.71234208,5,mm,,,0.114403386,0.47001,0.21277,,,0.6346,1.9495,,,733,K,,,0.43579,,,,,80,653,K,1.7571,,0.79009
Fe$_{73}$Mo$_{4}$Ga$_{3}$P$_{10}$C$_{4}$B$_{4}$Si$_{2}$,2.5677,,,1283,K,0.62444,5.1371,0.624318005,2,mm,,,0.194662358,0.40168,0.1058,,,0.58,1.4868,,,801,K,,,0.39521,,,,,57,744,K,1.6566,,0.66887
Fe$_{91}$B$_{9}$,0.3407,,,1628,K,0.36855,,0.368550369,,,,,0.4614,0,0,2.6E7,K/s,0.36855,0.5837,,,600,K,,,0.2693,,,,,0,600,K,1.3686,,0.36855
Al$_{16.9}$Co$_{25.6}$Zr$_{57.5}$,,,,1300,K,,,,,,,,0.218580541,,,,,0.572,,,,786,K,,,0.384540117,,,,,42,744,K,,,
"Fe$_{56}$Co$_{20}$Mo$_{4}$(P$_{0.45}$,C$_{0.2}$,B$_{0.2}$,Si$_{0.15}$)$_{20}$",2.931,,,1220,K,0.6377,5.169,0.637704918,5,mm,,,0.193461018,0.4006,0.0868,,,0.6033,1.6074,,,778,K,,,0.3978,,,,,42,736,K,1.6603,,0.6721
Fe$_{76}$Si$_{9}$B$_{10}$P$_{5}$,3.5743,,,1258,K,0.6613,5.8112,0.66136725,2.5,mm,,,0.172081498,0.4209,0.1088,,,0.62,1.7402,,,832,K,,,0.4082,,,,,52,780,K,1.6866,,0.7027
Cu$_{60.3}$Zr$_{37.2}$Al$_{2.5}$,,,,1185,K,,,,,,,,0.159,,,,,0.619,,,,794,K,,,0.414,,,,,61,733,K,,,
Cu$_{34}$Zr$_{50}$Ag$_{8}$Al$_{8}$,3.9166,,,1148,K,0.6794,7.824,0.679442509,15,mm,,,0.127811861,0.4503,0.2137,,,0.5923,1.6667,,,780,K,,,0.4267,,,,,100,680,K,1.7394,,0.7666
Cu$_{58.7}$Zr$_{36.3}$Al$_{5}$,,,,1179,K,,,,,,,,0.155,,,,,0.634,,,,803,K,,,0.417,,,,,55,748,K,,,
(Cu$_{60}$Zr$_{30}$Ti$_{10}$)$_{98}$Y$_{2}$,4.0173,,,1122,K,0.67469,6.217,0.674688057,5,mm,,,0.160849284,0.43143,0.12048,,,0.63012,1.8241,,,757,K,,,0.41389,,,,,50,707,K,1.7008,,0.71925
Pd$_{79}$Cu$_{4}$Ag$_{2}$Si$_{10}$P$_{5}$,4.0692,,,1005,K,0.6806,7.2216,0.680597015,5,mm,,,0.138473468,0.44814,0.18112,,,0.60995,1.7449,,,684,K,,,0.42274,,,,,71,613,K,1.7258,,0.75124
Ca$_{60}$Mg$_{25}$Cu$_{15}$,2.4,,,676,K,0.61538,4.8593,0.615384615,2,mm,,,0.205790958,0.39168,0.09091,,,0.57692,1.4545,,,416,K,,,0.39024,,,,,26,390,K,1.6436,,0.65385
Pd$_{79.5}$Cu$_{4}$Si$_{16.5}$,2.5863,,,1086,K,0.62431,,0.624309392,,,,,0.19864,0.39786,0.09534,500,K/s,0.58471,1.5033,,,678,K,,,0.39396,,,,,43,635,K,1.6524,,0.6639
(Fe$_{81.5}$Si$_{3.8}$C$_{14}$Tm$_{0.7}$)$_{92.37}$P$_{7.63}$,1.8254,,,1284,K,0.5857,4.6199,0.585669782,1,mm,,,0.216454902,0.3819,0.1089,,,0.5351,1.2596,,,752,K,,,0.3815,,,,,65,687,K,1.6297,,0.6363
Ho$_{35}$Al$_{24}$Co$_{20}$Y$_{21}$,,5,mm,1074,K,,,0.648044693,,,,,0.166144756,,,,,0.599627561,,,,696,K,,,0.405122235,,,,,,644,K,,,
Fe$_{58}$Co$_{14}$Y$_{6}$B$_{22}$,2.5957,,,1485,K,0.6229,4.8271,0.622895623,2.5,mm,,,0.207163721,0.3874,0.0744,,,0.5926,1.5289,,,925,K,,,0.3911,,,,,45,880,K,1.6437,,0.6532
Cu$_{50}$Hf$_{45}$Al$_{5}$,,,,1230.645,K,,,,,,,,,,,,,0.62,,,,,,,,,,,,,91,763,K,,,
Pd$_{40}$Ni$_{40}$P$_{19}$S,,,,884,K,,,,,,,,,,,,,0.641,,,,,,,,,,,,,,567,K,,,
Ti$_{40}$Zr$_{10}$Cu$_{40}$Pd$_{10}$,2.074,,,1184,K,0.59882,4.65,0.598817568,4,mm,,,0.215053763,0.38432,0.09351,,,0.55743,1.3531,,,709,K,,,0.38449,,,,,49,660,K,1.6317,,0.6402
Ag$_{15}$Cu$_{40}$Zr$_{45}$,,,,671.7915,K,,,,,,,,,,,,,1.001507881,,,,758.9319,K,,,0.564431147,,,,,86.12737398,672.8045,K,,,
Zr$_{56}$Cu$_{36}$Al$_{8}$,,,,1212,K,,,,,,,,0.195,,,,,0.565,,,,747,K,,,0.394,,,,,62,685,K,,,
(Cu$_{0.5}$Zr$_{0.425}$Ti$_{0.075}$)$_{99}$Sn,2.966,,,1140,K,0.6404,5.3676,0.640350877,6,mm,,,0.186303003,0.4086,0.1028,,,0.5991,1.5974,,,730,K,,,0.4004,,,,,47,683,K,1.6679,,0.6816
Ca$_{50}$Mg$_{25}$Zn$_{15}$Cu$_{10}$,1.9184,,,723,K,0.59474,5.0477,0.594744122,8,mm,,,0.19811003,0.39244,0.13824,,,0.52974,1.2647,,,430,K,,,0.38879,,,,,47,383,K,1.6525,,0.65975
Al$_{13.3}$Co$_{26.7}$Zr$_{60}$,,,,1254,K,,,,,,,,0.220286119,,,,,0.573,,,,757,K,,,0.383874239,,,,,39,718,K,,,
Cu$_{50}$Hf$_{42.5}$Al$_{7.5}$,,,,1239.683,K,,,,,,,,,,,,,0.63,,,,,,,,,,,,,55,781,K,,,
La$_{32}$Ce$_{32}$Al$_{16}$Ni$_{5}$Cu$_{7}$Co$_{8}$,2.728,,,739,K,0.63735,6.1395,0.637347767,10,mm,,,0.162879713,0.42149,0.17028,,,0.56292,1.4582,,,471,K,,,0.40779,,,,,55,416,K,1.6951,,0.71177
La$_{62}$Cu$_{12}$Ni$_{12}$Al$_{14}$,2.2424,,,744,K,0.60753,4.7415,0.607526882,12,mm,,,0.210903722,0.38755,0.09034,,,0.56855,1.4081,,,452,K,,,0.38732,,,,,29,423,K,1.6371,,0.64651
Ca$_{60}$Mg$_{10}$Zn$_{30}$,2.1482,,,666,K,0.6006,4.4758,0.600600601,0.5,mm,,,0.223423745,0.3745,0.06993,,,0.57057,1.3986,,,400,K,,,0.38241,,,,,20,380,K,1.6232,,0.63063
Ca$_{65}$Cu$_{35}$,,,,1033,K,,,0.427,,,,,0.397684023,,,,,0.424,,,,441,K,,,0.3,,,,,3,438,K,,0.627,
Zr$_{65.3}$Al$_{6.5}$Ni$_{8.2}$Cu$_{20}$,,,,1188,K,,,,,,,,0.158841584,,,,,0.539,,,,745,K,,,0.407549234,,,,,105,640,K,,,
Fe$_{61}$B$_{15}$Mo$_{7}$Zr$_{8}$Co$_{5}$Y$_{2}$Cr$_{2}$,3.0633,,,1490,K,0.64356,5.376,0.643557047,5,mm,,,0.186011905,0.40833,0.09815,,,0.60477,1.6283,,,958.9,K,,,0.40103,,,,,57.8,901.1,K,1.6689,,0.68235
Ni$_{64}$Zr$_{36}$,,,,1343,K,,,0.637,,,,,0.208107058,,,,,0.621,,,,856,K,,,0.393,,,,,22,834,K,,1.254,
Mg$_{65}$Cu$_{7.5}$Ni$_{7.5}$Ag$_{5}$Zn$_{5}$Gd$_{7.5}$Y$_{2.5}$,3.4588,,,719,K,0.65925,5.9909,0.659248957,13,mm,,,0.166919828,0.42615,0.12811,,,0.60918,1.6868,,,474,K,,,0.40968,,,,,36,438,K,1.6914,,0.70932
Mg$_{57}$Cu$_{31}$Y$_{6.6}$Nd$_{5.4}$,2.5453,,,778,K,0.63111,6.2135,0.631105398,14,mm,,,0.160939889,0.41839,0.18234,,,0.54884,1.3989,,,491,K,,,0.40747,,,,,64,427,K,1.6987,,0.71337
Cu$_{46}$Zr$_{54}$,2.508,,,1201,K,0.62115,5.0204,0.621149042,2,mm,,,0.199187316,0.39767,0.09901,,,0.57952,1.4772,,,746,K,,,0.39325,,,,,50,696,K,1.6514,,0.66278
Pd$_{40}$Cu$_{25}$Ni$_{15}$P$_{20}$,6.7982,,,910,K,0.73407,,0.734065934,,,,,0.10071,0.48411,0.2293,0.15,K/s,0.65495,2.1274,,,668,K,,,0.44356,,,,,72,596,K,1.7758,,0.81319
Mg$_{65}$Cu$_{7.5}$Ni$_{7.5}$Zn$_{5}$Ag$_{5}$Y$_{10}$,3.0881,,,717,K,0.64714,,0.647140865,,,,,0.1727,0.42053,0.13058,50,K/s,0.59414,1.5945,,,464,K,,,0.40595,,,,,38,426,K,1.6833,,0.70014
Mg$_{65}$Cu$_{25}$Tb$_{10}$,,5,mm,733,K,,,0.664392906,,,,,0.12597707,,,,,0.564802183,,,,487,K,,,0.424585876,,,,,,414,K,,,
Mg$_{62.5}$Cu$_{26.5}$Gd$_{11}$,2.9369,,,748,K,0.64572,6.3593,0.645721925,9,mm,,,0.157250012,0.42694,0.17445,,,0.57086,1.5047,,,483,K,,,0.41106,,,,,56,427,K,1.702,,0.72059
Mg$_{57}$Cu$_{31.5}$Y$_{8}$Nd$_{3.5}$,2.7816,,,778,K,0.64396,7.0098,0.643958869,12,mm,,,0.142657422,0.42713,0.21307,,,0.54756,1.4233,,,501,K,,,0.41611,,,,,75,426,K,1.7236,,0.74036
Zr$_{65}$Al$_{7.5}$Cu$_{17.5}$Ni$_{10}$,2.5877,,,1167.6,K,0.63001,,0.630010277,,,,,0.17266,0.41545,0.15476,1.5,K/s,0.56226,1.4392,,,735.6,K,,,0.40327,,,,,79.1,656.5,K,1.6828,,0.69776
Ca$_{50}$Mg$_{25}$Cu$_{25}$,3.7637,,,655,K,0.67023,6.5416,0.670229008,9,mm,,,0.1528678,0.43777,0.15294,,,0.61069,1.7216,,,439,K,,,0.41611,,,,,39,400,K,1.7082,,0.72977
Fe$_{65.5}$Cr$_{4}$Mo$_{4}$Ga$_{4}$P$_{12}$C$_{5}$B$_{5.5}$,2.2552,,,1322,K,0.6097,4.9148,0.6096823,3,mm,,,0.203467079,0.394,0.1057,,,0.5635,1.3969,,,806,K,,,0.3899,,,,,61,745,K,1.6454,,0.6558
Ti$_{63}$Be$_{37}$,0.9795,,,1353,K,0.49741,,0.497413156,,,,,0.33564,0,0,6.3E6,K/s,0.49741,0.9897,,,673,K,,,0.33218,,,,,0,673,K,1.4974,,0.49741
Pd$_{83}$Si$_{17}$,,,,1092,K,,,0.591,,,,,0.246666307,,,,,0.579,,,,645,K,,,0.374,,,,,13,632,K,,0.775,
Al$_{18}$Sr$_{82}$,,,,863,K,,,,,,,,,,,,,0.527,,,,,,,,,,,,,,455,K,,0.665,
Ti$_{40}$Zr$_{10}$Cu$_{36}$Pd$_{14}$,2.147,,,1191,K,0.6029,4.7081,0.602854744,6,mm,,,0.212399907,0.3865,0.0939,,,0.5617,1.3755,,,718,K,,,0.386,,,,,49,669,K,1.635,,0.644
Cu$_{50}$Ag$_{10}$Zr$_{30}$Ti$_{10}$,3.087,,,1130,K,0.64248,5.1293,0.642477876,4,mm,,,0.194958376,0.39555,0.07339,,,0.61416,1.6651,,,726,K,,,0.39803,,,,,32,694,K,1.6603,,0.6708
Mg$_{80}$Cu$_{10}$Y$_{10}$,,1.5,mm,,,,,,,,,,,,,,,,,,,448,K,,,,,,,,,427,K,,,
Mg$_{65.5}$Cu$_{25.4}$Gd$_{9}$,2.3287,,,741,K,0.61673,5.3821,0.616734143,6,mm,,,0.185801081,0.40553,0.13939,,,0.55466,1.3848,,,457,K,,,0.3967,,,,,46,411,K,1.6666,,0.67881
Ca$_{70}$Mg$_{10}$Ag$_{20}$,,,,673.9274,K,,,,,,,,0.183757552,,,,,0.560753232,,,,418.8147,K,,,0.398175517,,,,,41.33928571,377.907,K,,,
Cu$_{60}$Zr$_{33}$Ti$_{7}$,3.1762,,,1191,K,0.64484,5.0736,0.644836272,3,mm,,,0.197098707,0.38901,0.06208,,,0.62133,1.7029,,,768,K,,,0.39772,,,,,28,740,K,1.6592,,0.66835
Mg$_{61.5}$Cu$_{29.5}$Gd$_{9}$,2.0861,,,785,K,0.60127,4.8456,0.601273885,4,mm,,,0.206372792,0.39095,0.1108,,,0.55159,1.3409,,,472,K,,,0.38752,,,,,39,433,K,1.6417,,0.65096
Al$_{30}$Ca$_{60}$Mg$_{10}$,,,,873,K,,,,,,,,0.235620543,,,,,0.581901489,,,,523,K,,,0.378711079,,,,,,508,K,,,
Cu$_{28}$Zr$_{72}$,,,,1268,K,,,0.525,,,,,0.258502614,,,,,0.473,,,,666,K,,,0.356,,,,,66,600,K,,0.797,
Fe$_{43}$Co$_{5}$Cr$_{15}$Mo$_{14}$C$_{15}$B$_{6}$Y$_{2}$,2.2411,,,1442,K,0.60472,4.4613,0.604715673,9,mm,,,0.224149911,0.37083,0.06096,,,0.57906,1.4366,,,872,K,,,0.38296,,,,,37,835,K,1.6234,,0.63037
Cu$_{57.5}$Zr$_{37.5}$Ga$_{5}$,2.8125,,,1241,K,0.63255,5.0304,0.632554392,1,mm,,,0.198791349,0.39515,0.08065,,,0.60032,1.5827,,,785,K,,,0.39527,,,,,40,745,K,1.654,,0.66479
Al$_{21.2}$Co$_{21.2}$Zr$_{57.6}$,,,,1324,K,,,,,,,,0.228462268,,,,,0.574,,,,794,K,,,0.380815348,,,,,33,761,K,,,
Cu$_{48}$Zr$_{52}$,,,,1207,K,,,0.62,,,,,0.193099942,,,,,0.571,,,,749,K,,,0.395,,,,,59,689,K,,0.797,
Pd$_{64}$Ni$_{16}$P$_{20}$,,,,983,K,,,,,,,,,,,,,0.571,,,,,,,,,,,,,,582,K,,,
Pd$_{79}$Cu$_{6}$Si$_{10}$P$_{5}$,4.2395,,,995,K,0.68543,7.4845,0.685427136,5,mm,,,0.13360946,0.45191,0.18912,,,0.61206,1.7668,,,682,K,,,0.42519,,,,,73,609,K,1.7319,,0.75879
Zr$_{46}$Cu$_{44}$Al$_{10}$,,,,1223,K,,,,,,,,0.183,,,,,0.594,,,,782,K,,,0.401,,,,,56,726,K,,,
Ca$_{55}$Mg$_{10}$Cu$_{35}$,1.3834,,,770,K,0.54805,3.8405,0.548051948,0.5,mm,,,0.260382763,0.3472,0.06702,,,0.51558,1.1314,,,422,K,,,0.36161,,,,,25,397,K,1.5786,,0.58052
Mg$_{65}$Cu$_{25}$Tb$_{7}$Y$_{3}$,,5,mm,736,K,,,0.663043478,,,,,,,,,,0.565217391,,,,488,K,,,0.423611111,,,,,,416,K,,,
La$_{62}$Al$_{14}$Cu$_{22}$Ag$_{2}$,2.5594,,,722,K,0.63019,5.9823,0.630193906,5,mm,,,0.167159788,0.41696,0.16822,,,0.5554,1.4174,,,455,K,,,0.40516,,,,,54,401,K,1.6901,,0.70499
(Fe$_{72}$Nb$_{4}$B$_{20}$Si$_{4}$)$_{97}$Y$_{3}$,3.1314,,,1416,K,0.64619,5.4456,0.646186441,4,mm,,,0.183634494,0.41054,0.10054,,,0.60664,1.6427,,,915,K,,,0.4022,,,,,56,859,K,1.6718,,0.68573
Ca$_{70}$Mg$_{20}$Cu$_{10}$,1.3639,,,702,K,0.54843,3.9729,0.548433048,0.5,mm,,,0.251705303,0.35431,0.08382,,,0.50712,1.1127,,,385,K,,,0.36389,,,,,29,356,K,1.5886,,0.58974
Ca$_{50}$Mg$_{20}$Cu$_{30}$,2.8818,,,690,K,0.64058,5.8094,0.64057971,8,mm,,,0.172134816,0.41944,0.14187,,,0.58116,1.5294,,,442,K,,,0.40513,,,,,41,401,K,1.6834,,0.7
Cu$_{46}$Zr$_{47}$Al$_{7}$,3.7732,,,1163,K,0.67154,6.7627,0.671539123,3,mm,,,0.147869934,0.44083,0.16594,,,0.60619,1.7052,,,781,K,,,0.41809,,,,,76,705,K,1.714,,0.73689
Cu$_{45}$Ag$_{15}$Zr$_{30}$Ti$_{10}$,3.018,,,1121,K,0.63961,5.0453,0.639607493,5,mm,,,0.198204269,0.39165,0.06912,,,0.61285,1.6521,,,717,K,,,0.39657,,,,,30,687,K,1.6565,,0.66637
Fe$_{60}$Co$_{12}$Y$_{6}$B$_{22}$,2.4707,,,1498,K,0.6168,4.6989,0.61682243,2.5,mm,,,0.212815765,0.3819,0.0697,,,0.5881,1.4976,,,924,K,,,0.3884,,,,,43,881,K,1.6369,,0.6455
Ca$_{50}$Mg$_{10}$Zn$_{15}$Cu$_{25}$,2.2303,,,702,K,0.60826,4.8801,0.608262108,2,mm,,,0.204913834,0.39281,0.10423,,,0.56268,1.3909,,,427,K,,,0.38924,,,,,32,395,K,1.6437,,0.65385
Pd$_{77.5}$Cu$_{6}$Si$_{16.5}$,3.1577,,,1058,K,0.64839,,0.648393195,,,,,0.17695,0.41721,0.11639,100,K/s,0.60208,1.6295,,,686,K,,,0.40472,,,,,49,637,K,1.679,,0.69471
Zr$_{54}$Cu$_{36}$Al$_{10}$,,,,1176,K,,,,,,,,0.17,,,,,0.594,,,,763,K,,,0.407,,,,,65,698,K,,,
(Ni$_{0.75}$B$_{0.2}$Si$_{0.05}$)$_{96}$Nb$_{4}$,1.4444,,,1446,K,0.54979,3.6549,0.549792531,0.5,mm,,,0.273605297,0.32618,0.03698,,,0.533,1.176,,,795,K,,,0.35875,,,,,25,770,K,1.565,,0.56708
Ti$_{50}$Ni$_{30}$Cu$_{32}$Sn$_{3}$,1.8963,,,1283,K,0.59158,4.8304,0.591582229,1,mm,,,0.207022193,0.38811,0.12228,,,0.53468,1.2714,,,759,K,,,0.38547,,,,,73,686,K,1.6411,,0.64848
La$_{32}$Ce$_{32}$Al$_{16}$Ni$_{5}$Cu$_{5}$Co$_{10}$,2.2997,,,767,K,0.61538,5.3677,0.615384615,10,mm,,,0.186299532,0.40483,0.13994,,,0.5528,1.3761,,,472,K,,,0.39631,,,,,48,424,K,1.666,,0.67797
Ca$_{50}$Mg$_{20}$Zn$_{5}$Cu$_{25}$,3.8784,,,654,K,0.67431,6.8061,0.674311927,10,mm,,,0.146927021,0.44216,0.16471,,,0.61009,1.7294,,,441,K,,,0.4188,,,,,42,399,K,1.7154,,0.73853
Ca$_{55}$Mg$_{18}$Zn$_{27}$,2.5666,,,671,K,0.62444,5.143,0.624441133,0.5,mm,,,0.194439043,0.40188,0.10638,,,0.57973,1.4858,,,419,K,,,0.39528,,,,,30,389,K,1.6569,,0.66915
Mg$_{63}$Cu$_{27}$Gd$_{10}$,2.6781,,,755,K,0.63709,6.3971,0.637086093,4,mm,,,0.156320833,0.42238,0.18694,,,0.55364,1.4273,,,481,K,,,0.41006,,,,,63,418,K,1.7044,,0.72053
Ca$_{67}$Mg$_{19}$Cu$_{14}$,,2,mm,,,,,,,,,,,,,,,,,,,407,K,,,,,,,,,387,K,,,
Co$_{48}$Cr$_{15}$Mo$_{14}$C$_{15}$B$_{6}$Er$_{2}$,3.7229,,,1394,K,0.6693,6.5604,0.669296987,10,mm,,,0.15242973,0.4378,0.15568,,,0.60832,1.7088,,,933,K,,,0.41615,,,,,85,848,K,1.7086,,0.73027
Mg$_{65}$Cu$_{25}$Er$_{10}$,2.4764,,,766,K,0.62663,5.9267,0.626631854,3,mm,,,0.16872796,0.4148,0.1686,,,0.55091,1.3953,,,480,K,,,0.40404,,,,,58,422,K,1.6884,,0.70235
Ni$_{61}$Zr$_{28}$Nb$_{7}$Al$_{4}$,3.7605,,,1348,K,0.66617,5.8137,0.666172107,1,mm,,,0.1720075,0.41966,0.1,,,0.62908,1.796,,,898,K,,,0.40893,,,,,50,848,K,1.688,,0.70326
Cu$_{64}$Zr$_{36}$,4.1595,,,1230,K,0.6772,6.0823,0.677235772,2,mm,,,0.164411489,0.4263,0.1038,,,0.6398,1.8804,,,833,K,,,0.413,,,,,46,787,K,1.6983,,0.7146
Ag$_{10}$Cu$_{55}$Zr$_{35}$,,,,1200.345,K,,,,,,,,0.195054808,,,,,0.608510326,,,,767.5179,K,,,0.397519544,,,,,37.09542664,730.4225,K,,,
Cu$_{46}$Zr$_{37}$Al$_{7}$Y$_{10}$,3.5136,,,1118,K,0.66458,6.7075,0.664579606,4,mm,,,0.149086843,0.43781,0.17219,,,0.59481,1.6402,,,743,K,,,0.41671,,,,,78,665,K,1.7121,,0.73435
Ca$_{65}$Mg$_{10}$Cu$_{25}$,1.9244,,,711,K,0.59072,4.5932,0.5907173,2,mm,,,0.217713141,0.38194,0.09907,,,0.54571,1.3003,,,420,K,,,0.38217,,,,,32,388,K,1.6282,,0.63572
Ca$_{47.5}$Mg$_{22.5}$Cu$_{30}$,3.2338,,,673,K,0.65379,6.1571,0.653789004,6,mm,,,0.162414124,0.4282,0.14964,,,0.59287,1.6058,,,440,K,,,0.41045,,,,,41,399,K,1.6956,,0.71471
Hf$_{47}$Cu$_{29.25}$Ni$_{9.75}$Al$_{14}$,4.2562,,,1278,K,0.6847,7.2029,0.684663537,10,mm,,,0.13883297,0.4494,0.1742,,,0.6182,1.793,,,875,K,,,0.4231,,,,,85,790,K,1.7257,,0.7512
((Fe$_{0.5}$Co$_{0.5}$)$_{0.75}$B$_{0.2}$Si$_{0.05}$)$_{96}$Nb$_{4}$,2.5687,,,1397,K,0.62276,4.9312,0.622763064,5,mm,,,0.202790396,0.39345,0.08666,,,0.58697,1.5078,,,870,K,,,0.39242,,,,,50,820,K,1.6479,,0.65855
Ti$_{60}$Zr$_{5}$Be$_{18}$Cu$_{9}$Ni$_{8}$,,,,1085,K,,,,,,,,0.208835987,,,,,0.588,,,,672,K,,,0.39,,,,,36,638,K,,,
Ag$_{25}$Cu$_{35}$Zr$_{40}$,,,,1220.177,K,,,,,,,,,,,,,0.56452735,,,,,,,,,,,,,,,,,,
Ca$_{65}$Mg$_{15}$Zn$_{20}$,3.1767,,,630,K,0.65079,,0.650793651,,,,,0.16837,0.42404,0.13725,20,K/s,0.59524,1.6078,,,410,K,,,0.40796,,,,,35,375,K,1.6886,,0.70635
Zr$_{48}$Cu$_{46}$Al$_{6}$,,,,1192,K,,,,,,,,0.183,,,,,0.592,,,,762,K,,,0.401,,,,,56,706,K,,,
Mg$_{65}$Cu$_{15}$Ag$_{10}$Er$_{10}$,2.7645,,,733,K,0.63438,5.4923,0.634379263,6,mm,,,0.182073084,0.41218,0.12418,,,0.58254,1.5196,,,465,K,,,0.40086,,,,,38,427,K,1.6715,,0.68622
Ni$_{59}$Zr$_{20}$Ti$_{16}$Si$_{2}$Sn$_{3}$,4.6148,,,1272,K,0.68947,6.5952,0.689465409,3,mm,,,0.151625425,0.43964,0.12417,,,0.64544,1.9446,,,877,K,,,0.41902,,,,,56,821,K,1.7136,,0.73349
La$_{55}$Al$_{25}$Ni$_{20}$,1.8289,,,941,K,0.5898,,0.589798087,,,,,0.19893,0.3899,0.14222,67.5,K/s,0.52179,1.2333,,,555,K,,,0.38757,,,,,64,491,K,1.6521,,0.65781
Fe$_{45}$Co$_{3}$Cr$_{15}$Mo$_{14}$C$_{15}$B$_{6}$Y$_{2}$,2.291,,,1446,K,0.60858,4.6265,0.60857538,8,mm,,,0.216146115,0.38111,0.07516,,,0.57676,1.4379,,,880,K,,,0.38596,,,,,46,834,K,1.6319,,0.64039
Hf$_{51}$Cu$_{27.75}$Ni$_{9.25}$Al$_{12}$,3.0413,,,1344,K,0.6488,6.3139,0.648809524,8,mm,,,0.158380716,0.4281,0.1676,,,0.5781,1.5379,,,872,K,,,0.4111,,,,,95,777,K,1.7004,,0.7195
(Fe$_{81.5}$Si$_{3.8}$C$_{14}$Tm$_{0.7}$)$_{90.9}$P$_{9.1}$,1.8114,,,1318,K,0.5819,4.3451,0.581942337,1,mm,,,0.2301443,0.3717,0.0832,,,0.544,1.2762,,,767,K,,,0.3769,,,,,50,717,K,1.6137,,0.6199
Y$_{36}$Sc$_{20}$Al$_{24}$Co$_{10}$Ni$_{10}$,6.0572,,,1010,K,0.72376,9.7185,0.723762376,25,mm,,,0.102896538,0.47875,0.23562,,,0.63861,2.0027,,,731,K,,,0.44169,,,,,86,645,K,1.7719,,0.80891
Ag$_{30}$Cu$_{30}$Zr$_{40}$,,,,,,,,,,,,,,,,,,,,,,,,,,,,,,,,1.317297,K,,,
La$_{65}$Al$_{10}$Ag$_{5}$Cu$_{20}$,2.6146,,,716,K,0.6397,7.3387,0.639664804,5,mm,,,0.136263916,0.4232,0.2321,,,0.5307,1.3631,,,458,K,,,0.4179,,,,,78,380,K,1.736,,0.7486
Cu$_{60}$Hf$_{17.5}$Ti$_{22.5}$,2.4598,,,1229,K,0.61432,4.4847,0.614320586,3,mm,,,0.222980355,0.36313,0.04628,,,0.59561,1.5191,,,755,K,,,0.38501,,,,,23,732,K,1.627,,0.63303
Pt$_{60}$Cu$_{16}$Co$_{2}$P$_{22}$,,16,mm,881,K,,,0.645856981,,,,,0.106174229,,,,,0.574347333,,,,569,K,,,0.410237924,,,,,,506,K,,,
Zr$_{26}$Ti$_{10}$Cu$_{8}$Ni$_{8}$Be$_{20}$Y$_{4}$Mg$_{24}$,7.2221,,,951,K,0.73607,8.5779,0.736067298,5,mm,,,0.11657865,0.47363,0.16611,,,0.68349,2.3256,,,700,K,,,0.43723,,,,,50,650,K,1.7604,,0.78864
Al$_{86.5}$Co$_{4.5}$Y$_{9}$,,,,1231,K,,,,,,,,0.352300148,,,,,0.44,,,,563,K,,,0.317361894,,,,,20,543,K,,,
Ti$_{40}$Zr$_{10}$Cu$_{32}$Pd$_{18}$,1.7858,,,1272,K,0.58176,4.4593,0.581761006,3,mm,,,0.224250443,0.37645,0.09677,,,0.53695,1.2564,,,740,K,,,0.37852,,,,,57,683,K,1.6204,,0.62657
Ni$_{60}$Nb$_{30}$Zr$_{10}$,3.0225,,,1413,K,0.63836,4.8731,0.638358103,2,mm,,,0.205208184,0.37657,0.05019,,,0.61925,1.6766,,,902,K,,,0.39423,,,,,27,875,K,1.6501,,0.65747
Ag$_{20}$Cu$_{30}$Zr$_{50}$,,,,,,,,,,,,,,,,,,,,,,,,,,,,,,,,25.97684,K,,,
Ca$_{55}$Mg$_{15}$Zn$_{30}$,2.1133,,,696,K,0.60201,4.7859,0.602011494,0.5,mm,,,0.208947115,0.38931,0.10356,,,0.55603,1.356,,,419,K,,,0.38689,,,,,32,387,K,1.6387,,0.64799
Ca$_{65}$Zn$_{35}$,,,,687,K,,,0.592,,,,,0.232725629,,,,,0.566,,,,407,K,,,0.378,,,,,18,389,K,,0.697,
Cu$_{47}$Ti$_{33}$Zr$_{7}$Nb$_{4}$Ni$_{8}$Si,2.7605,,,1172,K,0.62799,4.7114,0.627986348,5,mm,,,0.212251136,0.3723,0.05011,,,0.60836,1.6035,,,736,K,,,0.39045,,,,,23,713,K,1.6406,,0.64761
Cu$_{47}$Zr$_{43}$Al$_{7}$Ag$_{3}$,4.3678,,,1156,K,0.68772,7.3707,0.687716263,5,mm,,,0.135672324,0.45192,0.17955,,,0.61938,1.8068,,,795,K,,,0.42468,,,,,79,716,K,1.7297,,0.75606
La$_{55}$Al$_{25}$Ag$_{5}$Cu$_{15}$,1.7839,,,860,K,0.5849,4.7714,0.584883721,3,mm,,,0.209582093,0.3847,0.125,,,0.5256,1.2328,,,503,K,,,0.3834,,,,,51,452,K,1.6384,,0.6442
Fe$_{48}$Cr$_{15}$Mo$_{14}$Er$_{2}$C$_{15}$B$_{6}$,2.3184,,,1446,K,0.60858,4.5051,0.60857538,8,mm,,,0.221970655,0.37176,0.0598,,,0.58368,1.4618,,,880,K,,,0.38428,,,,,36,844,K,1.6263,,0.63347
Cu$_{47}$Ti$_{33}$Zr$_{11}$Ni$_{4}$Sn$_{4}$Si,,,,1108,K,,,,,,,,0.074885319,,,,,0.607733948,,,,810,K,,,0.454937139,,,,,137,673,K,,,
Zr$_{48}$Nb$_{8}$Cu$_{14}$Ni$_{12}$Be$_{18}$,3.9218,,,1072,K,0.67537,6.8111,0.675373134,8,mm,,,0.146819163,0.44253,0.16346,,,0.61194,1.7404,,,724,K,,,0.41898,,,,,68,656,K,1.7156,,0.73881
Fe$_{66}$Co$_{6}$Y$_{6}$B$_{22}$,2.4057,,,1509,K,0.613,4.5763,0.612988734,2,mm,,,0.218517143,0.3746,0.0611,,,0.5878,1.4871,,,925,K,,,0.3861,,,,,38,887,K,1.6306,,0.6382
Ni$_{59}$Zr$_{20}$Ti$_{16}$Sn$_{5}$,3.7133,,,1288,K,0.66304,5.5064,0.663043478,1,mm,,,0.181606857,0.40511,0.07463,,,0.63587,1.8209,,,854,K,,,0.40532,,,,,35,819,K,1.6786,,0.69022
Al$_{35}$Ca$_{65}$,,,,818,K,,,0.715,,,,,0.147041968,,,,,0.688,,,,585,K,,,0.424,,,,,22,563,K,,0.701,
Fe$_{62}$Co$_{10}$Y$_{6}$B$_{22}$,2.5298,,,1503,K,0.6201,4.7993,0.620093147,2.5,mm,,,0.20836372,0.387,0.0761,,,0.5888,1.5081,,,932,K,,,0.3903,,,,,47,885,K,1.6419,,0.6514
Fe$_{63}$C$_{15}$Mo$_{14}$Er$_{2}$B$_{6}$,2.0479,,,1389,K,0.59755,4.6506,0.597552196,3,mm,,,0.215026018,0.38436,0.09547,,,0.55508,1.343,,,830,K,,,0.38426,,,,,59,771,K,1.6316,,0.64003
Fe$_{80}$P$_{13}$C$_{7}$,,,,1258,K,,,,,,,,,,,,,0.585,,,,,,,,,,,,,,736,K,,,
Zr$_{39.88}$Ti$_{15.12}$Ni$_{9.98}$Cu$_{13.77}$Be$_{21.25}$,4.2138,,,1006,K,0.68191,,0.681908549,,,,,0.14749,0.44354,0.15119,1.4,K/s,0.62525,1.8196,,,686,K,,,0.41957,,,,,57,629,K,1.7159,,0.73857
Zr$_{60}$Cu$_{40}$Al$_{10}$,,,,1123,K,,,,,,,,,,,,,0.619,,,,,,,,,,,,,,706,K,,,
Pd$_{71.5}$Cu$_{12}$Si$_{16.5}$,1.9733,,,1154,K,0.58925,4.2232,0.589254766,2,mm,,,0.23678727,0.3602,0.05578,,,0.56499,1.3546,,,680,K,,,0.37652,,,,,28,652,K,1.6079,,0.61352
Ti$_{50}$Zr$_{15}$Cu$_{9}$Ni$_{8}$Be$_{18}$,3.4197,,,1009,K,0.6561,5.6544,0.656095144,6,mm,,,0.176853424,0.41637,0.10336,,,0.61645,1.7106,,,662,K,,,0.40589,,,,,40,622,K,1.6808,,0.69574
Zr$_{45}$Cu$_{47}$Al$_{8}$,,,,1195,K,,,,,,,,0.17,,,,,0.604,,,,782,K,,,0.408,,,,,60,722,K,,,
Zr$_{50}$Cu$_{38}$Ag$_{12}$,2.3714,,,1187,K,0.6184,5.3616,0.618365628,4,mm,,,0.186511489,0.4058,0.1355,,,0.5586,1.4008,,,734,K,,,0.3968,,,,,71,663,K,1.6656,,0.6782
Mg$_{57}$Cu$_{31.5}$Y$_{9.2}$Nd$_{2.3}$,2.8411,,,777,K,0.64607,7.0315,0.646074646,10,mm,,,0.142217166,0.42857,0.21203,,,0.55084,1.4384,,,502,K,,,0.4166,,,,,74,428,K,1.7237,,0.74131
(Cu$_{0.6}$Hf$_{0.25}$Ti$_{0.15}$)$_{92}$Nb$_{8}$,3.3871,,,1198,K,0.65359,5.4167,0.653589316,2.5,mm,,,0.184614249,0.40634,0.08389,,,0.62187,1.7285,,,783,K,,,0.40299,,,,,38,745,K,1.6729,,0.68531
Sr$_{75}$Zn$_{25}$,,,,738,K,,,,,,,,,,,,,0.515,,,,,,,,,,,,,,380,K,,0.66,
Ni$_{42}$Ti$_{20}$Zr$_{25}$Al$_{8}$Cu$_{5}$,1.895,,,1366,K,0.58785,4.4674,0.587847731,0.5,mm,,,0.223843847,0.37701,0.089,,,0.54758,1.2994,,,803,K,,,0.37985,,,,,55,748,K,1.6211,,0.62811
Mg$_{65}$Cu$_{25}$Y$_{10}$,2.3716,,,760,K,0.62237,,0.622368421,,,,,0.16897,0.41241,0.17291,50,K/s,0.54342,1.3631,,,473,K,,,0.40324,,,,,60,413,K,1.6887,,0.70132
Zr$_{53}$Al$_{14}$Ni$_{10}$Cu$_{19}$Y$_{4}$,5.5734,,,1069,K,0.71656,9.7162,0.71655753,5,mm,,,0.102920895,0.4749,0.24439,,,0.62488,1.9102,,,766,K,,,0.44099,,,,,98,668,K,1.7716,,0.80823
Ca$_{70}$Mg$_{10}$Cu$_{20}$,1.6734,,,713,K,0.57083,4.0871,0.570827489,1,mm,,,0.244672262,0.35861,0.06707,,,0.53997,1.2409,,,407,K,,,0.37067,,,,,22,385,K,1.5971,,0.60168
Cu$_{46}$Zr$_{46}$Ag$_{8}$,2.8322,,,1167,K,0.6384,5.7323,0.638389032,4,mm,,,0.174450046,0.4176,0.1388,,,0.5801,1.5204,,,745,K,,,0.404,,,,,68,677,K,1.6806,,0.6967
Ca$_{50}$Mg$_{15}$Zn$_{10}$Cu$_{25}$,2.8794,,,678,K,0.64012,5.7509,0.640117994,10,mm,,,0.173885827,0.41839,0.13781,,,0.5826,1.5336,,,434,K,,,0.40447,,,,,39,395,K,1.6813,,0.69764
Cu$_{47}$Ti$_{33}$Zr$_{3}$Nb$_{8}$Ni$_{8}$Si,2.0953,,,1228,K,0.59528,4.2171,0.595276873,1,mm,,,0.237129781,0.35319,0.04423,,,0.57655,1.4058,,,731,K,,,0.37758,,,,,23,708,K,1.609,,0.61401
Zr$_{46.75}$Ti$_{8.25}$Cu$_{8.25}$Ni$_{10}$Be$_{275}$,,,,1050,K,,,,,,,,,,,,,0.567,,,,,,,,,,,,,,595,K,,,
Ca$_{55}$Mg$_{25}$Cu$_{20}$,2.9574,,,668,K,0.64072,5.4588,0.640718563,8,mm,,,0.183190445,0.41167,0.11111,,,0.59581,1.5852,,,428,K,,,0.4015,,,,,30,398,K,1.6712,,0.68563
Au$_{49}$Ag$_{5.5}$Pd$_{2.3}$Cu$_{26.9}$Si$_{16.3}$,,5,mm,644,K,,,0.712732919,,,,,0.21400541,,,,,0.622670807,,,,459,K,,,0.43923445,,,,,,401,K,,,
Zr$_{64.8}$Al$_{8.3}$Ni$_{11.4}$Cu$_{15.5}$,,,,1143,K,,,,,,,,0.141179572,,,,,0.572,,,,752,K,,,0.418708241,,,,,99,653,K,,,
Mg$_{65}$Cu$_{7.5}$Ni$_{7.5}$Ag$_{5}$Zn$_{5}$Gd$_{5}$Y$_{5}$,3.385,,,718,K,0.65738,6.0234,0.657381616,14,mm,,,0.166019192,0.42669,0.1338,,,0.60446,1.662,,,472,K,,,0.40972,,,,,38,434,K,1.692,,0.71031
La$_{55}$Al$_{25}$Cu$_{20}$,1.4037,,,896,K,0.55246,,0.552455357,,,,,0.24666,0.35805,0.08864,72.3,K/s,0.50893,1.125,,,495,K,,,0.36612,,,,,39,456,K,1.5945,,0.59598
La$_{55}$Al$_{25}$Ni$_{10}$Cu$_{10}$,3.0878,,,835,K,0.65533,,0.655329341,,,,,0.13641,0.43473,0.21708,22.5,K/s,0.55976,1.4886,,,547.2,K,,,0.42015,,,,,79.8,467.4,K,1.7305,,0.7509
Ca$_{60}$Mg$_{17.5}$Zn$_{22.5}$,3.0748,,,650,K,0.64769,5.945,0.647692308,10,mm,,,0.168208579,0.42345,0.14232,,,0.58923,1.5768,,,421,K,,,0.40755,,,,,38,383,K,1.6884,,0.70615
La$_{62}$Al$_{14}$Cu$_{16}$Ag$_{8}$,2.2789,,,744,K,0.61559,5.5116,0.615591398,5,mm,,,0.181435518,0.40647,0.15134,,,0.54704,1.3591,,,458,K,,,0.39791,,,,,51,407,K,1.6724,,0.68414
La$_{62}$Al$_{14}$(Cu$_{.833}$Ag$_{.167}$)$_{16}$(Ni$_{.15}$Co$_{.15}$)$_{8}$,3.7097,,,708,K,0.67373,7.6377,0.673728814,16,mm,,,0.130929468,0.44663,0.2116,,,0.58616,1.628,,,477,K,,,0.42476,,,,,62,415,K,1.7356,,0.7613
Ni$_{42}$Ti$_{20}$Zr$_{22.5}$Al$_{8}$Cu$_{5}$Si$_{2.5}$,2.2406,,,1367,K,0.60936,4.9522,0.60936357,2,mm,,,0.201930455,0.39509,0.11,,,0.56108,1.3883,,,833,K,,,0.39035,,,,,66,767,K,1.6471,,0.65764
Mg$_{70}$Ni$_{15}$Nd$_{15}$,1.812,,,844,K,0.57938,,0.579383886,,,,,0.24258,0.35746,0.05836,178.2,K/s,0.55332,1.2971,,,489,K,,,0.373,,,,,22,467,K,1.6004,,0.60545
Cu$_{44}$Zr$_{44}$Ag$_{6}$Al$_{6}$,4.4002,,,1144,K,0.6906,7.9572,0.690559441,10,mm,,,0.125672347,0.4567,0.2063,,,0.6101,1.7713,,,790,K,,,0.4289,,,,,92,698,K,1.7419,,0.771
Zr$_{55}$Cu$_{35}$Al$_{10}$,,,,1144,K,,,,,,,,0.146,,,,,0.601,,,,767,K,,,0.419,,,,,79,688,K,,,
Cu$_{54}$Zr$_{36}$Ag$_{10}$,3.6438,,,1146,K,0.6623,5.6736,0.662303665,6,mm,,,0.176254935,0.4151,0.0937,,,0.6274,1.7775,,,759,K,,,0.407,,,,,40,719,K,1.683,,0.6972
Ni$_{60}$Nb$_{30}$Ta$_{10}$,2.51,,,1559,K,0.61642,4.4922,0.616420783,2,mm,,,0.222608076,0.36093,0.0432,,,0.5991,1.5376,,,961,K,,,0.38548,,,,,27,934,K,1.628,,0.63374
